Repository: saberiamir/Tube_leak_detection

# Tube_leak_detection
This project is intended to provide algorithms to detect tube leaks as early as possible.

File: 9. Input Data, Cache/AGL_BTF_Register_RECORDS as at 22-09-16.csv (part 2 of 4)
BTF_ID,Station,Unit,BTF Date,BTF Time,BTF Weight,BTF Prim Sec,Region,Sub-region,Sub-sub-region,Locn along tube,Feature,Offset ID,El,Tube,Tube circuit,Tube pass,Failure mode,FM_Group,FM_Detail,Notes,Butt weld count,Notes Secondary Damage,External release,Event driven,BTF date retrospective,BTF time retrospective,Survey locn,Date of Last Inspection,Outage Code,Outage type,Outage DateTime Start,Outage dateTime Finish,LOA op derate,LOA run-down,LOA outage,LOA run-up,LOA masked,LOA $,Notes Outage LOA,Plant Failure Report,BTF Report
LY2_2018-08-31_Evap,LY,LY2,31/08/2018,,1,1,Evap,WW,Rear: A-side,,Scallop plate,,,,,,,Cracking: Fatigue/Creep/SCC/Corr-fat/etc,Cracking: Thermal-fatigue,,,,,,,,,,,,,,,,61.68,,,,,,
LY4_2018-08-30_RH,LY,LY4,30/08/2018,,1,1,RH,RH1,Rear: A-side,,,,,,,,,Unknown,Unknown: tba,,,,,,,,,,,,,,,,41.52,,,,,,
LD1_2018-08-24_SH,LD,LD1,24/08/2018,,1,1,SH,SH2,Rear: A-side,"Rear wall, bend",Bend at wall,,E03,Bend 1,,,,Erosion,Erosion: Fly-ash,Bend 1 is top tube to 6th tube (3 circuits).  Erosion at extrados of bottom (near '6th' tube from top).  May have been some external corrosion after most loss via fly-ash erosion.,,,,,,,,,,,,,295.12,,,,,,,,
BW1_2018-08-23_SH,BW,BW1,23/08/2018,,1,1,SH,HRA,Wall: Rear ,Wall bottom,Memb. term.,,,T135,,,,Cracking: Fatigue/Creep/SCC/Corr-fat/etc,Cracking: Thermal-fatigue,At the bottom of the wall where tube bends to rear towards rear wall outlet header. LOA assigned to CMOP even though leak during run-up!,,,,,,,,,,,,,,,,,,,LOA allocated to CMOP even though found in run-up,,
LY3_2018-08-22_SH,LY,LY3,22/08/2018,,1,1,SH,SH2,,,,,,,,,,Unknown,Unknown: tba,,,,,,,,,,,,,,,,51.96,,,,,,
BW2_2018-08-20_RH,BW,BW2,20/08/2018,16:00,1,1,RH,RH6,,,Adjacent wall,,E001,T06,,,,Erosion,Erosion: Fly-ash,,,,,,,,,,,,28/08/2018 0:01,14/09/2018 16:21,41.18,,280.07,9.53,,,,,
LD4_2018-08-13_RH,LD,LD4,13/08/2018,,1,1,RH,RH2,,Betw. hangers: Mid to Rear,Straight,,E19,T08,,,,Creep rupture,Creep: Long term,,,,,,,,,,,,,,,0.58,46.84,,,,,,
BW2_2018-08-09_SH,BW,BW2,9/08/2018,10:40,1,1,SH,SH2,,Near front wall,Straight,,Panel 2,T01,,,,Cracking: Fatigue/Creep/SCC/Corr-fat/etc,Cracking: Fatigue,"Metallurgy report done.  Confirms fatigue but suggests corrosion fatigue??? Was straight, remote from ties / butt, but not far from wall. ",,,,,,,,,,,9/08/2018 16:51,20/08/2018 1:16,,1.96,163.95,6.22,,,,,
LY4_2018-07-16_SH,LY,LY4,16/07/2018,,1,1,SH,SH3,,,,,,T12,,,,Unknown,Unknown: tba,,,,,,,,,,,,,,,,68.88,,,,,,
BW2_2018-06-07_SH,BW,BW2,7/06/2018,,1,1,SH,SH4,,,,,E23,T07,,,Rupture,Creep rupture,Creep: Long term,,,,,,,,,,,,7/06/2018 10:32,17/06/2018 10:39,-,2.82,158.48,5.26,-,,,,
BW1_2018-04-09_Evap,BW,BW1,9/04/2018,,1,1,Evap,WW RHS (A),,HRA side wall bottom,Corner,,,T136,,,,Cracking: Fatigue/Creep/SCC/Corr-fat/etc,Cracking: Thermal-fatigue,A-side ww at intersection with rear wall and HRA side  wall. Repaired at CMOP.,,,,,,,,,,,,,107.7,,,,,,,,
LD1_2018-03-04_Evap,LD,LD1,4/03/2018,,1,1,Evap,WW: Front,,Bunker -1 level,Attachment: Buckstay,,,T372,,,,Cracking: Fatigue/Creep/SCC/Corr-fat/etc,Cracking: Fatigue,,,,,,,,,,,,,,11.11,,92.61,,,,,,
LD3_2018-03-01_Evap,LD,LD3,1/03/2018,,1,1,Evap,WW: Bot vest,Rear: B-side,Vert bend adj sidewall,Bend,,,T129,,,,Corrosion - pitting/wastage,Corrosion: Bore-side — Pitting,Unfired. Good photo of leak.,,,,,,,,,,,,,3.76,3.85,42.7,1.26,,,,,
LD3_2018-03-01_Evap_b,LD,LD3,1/03/2018,,1,1,Evap,WW: Bot vest,Rear: A-side,Horiz bend adj sidewall,Bend,,,T95,,,,Corrosion - pitting/wastage,Corrosion: Bore-side — Pitting,Unfired. Good photo of leak.,,,,,,,,,,,,,,,,,,,,,
LD2_2018-02-26_Evap,LD,LD2,26/02/2018,,1,1,Evap,WW: Rear,,Bot centre wall penetration,Penetration: Centre wall,,,T188,,,,Cracking: Fatigue/Creep/SCC/Corr-fat/etc,Cracking: Corrosion-fatigue,Inspection report indicated large piece ~70x30mm  missing from tube T188 and failure cause not clear.  Contenders could be thermal-fatigue or corrosion fatigue.  Not sure what was done with removed tubes? Assigned at C-F on 21-Aug-20 due to similarity to 2010 failure on tubes just to other side of centre wall.,,,,,,,,,,,,,,1.12,64.85,3.02,,,,,
BW1_2018-02-17_SH,BW,BW1,17/02/2018,17:05,1,1,SH,SH2,Inclined,Tie row D,Tie: Solid,,Panel 4,T28,,,,Cracking: Fatigue/Creep/SCC/Corr-fat/etc,Cracking: Fatigue,T28-T29 solid tie.  Both holed with T28 had more evidence of overheating but can't exclude T29 as primary. Seems to be d/s end of tie from looking at photos. ,,,,,,,,,,,18/02/2018 1:05,26/02/2018 2:06,-,3.18,127.39,1.27,-,,,,
LY2_2018-02-15_Evap,LY,LY2,15/02/2018,,1,1,Evap,Hopper,Nose,,Nose,,,,,,,Erosion,Erosion: Clinker/Ash,,,,,,,,,,,,,,,,68.84,,,,,,
LD4_2018-02-03_Evap,LD,LD4,3/02/2018,,1,1,Evap,WW: Front,,Bunker -1 level,Attachment: Buckstay,,,T01,,,,Cracking: Fatigue/Creep/SCC/Corr-fat/etc,Cracking: Fatigue,,,,,,,,,,,,,,4.92,,54.91,1.71,,,,,
BW1_2017-10-22_SH,BW,BW1,22/10/2017,,1,1,SH,SH2,Inclined,Tie row A,Straight,,Panel 6,T24,,,,Cracking: Fatigue/Creep/SCC/Corr-fat/etc,Cracking: Bore-side intergranular,Suggested to be a tube anomaly but could it be better explained?,,,,,,,,,,,,,,,,,,,,,
BW1_2017-10-22_SH_b,BW,BW1,22/10/2017,,1,1,SH,SH2,Inclined,Tie row D,Weld: Butt,,Panel 7,T04,,,,Cracking: Fatigue/Creep/SCC/Corr-fat/etc,Cracking: Other,have assigned as cracking other because not sure we have established mechanism at butt welds.  May have been done in early reports and could check and reassign. Sdm 3-Nov-2019,,,,,,,,,,,,,,,,,,,,,
LY3_2017-09-18_RH,LY,LY3,18/09/2017,,1,1,RH,RH2,Upper bank,SBL B-C,,,E05,T8,,,Rupture,Erosion,Erosion: Sootblower,"External loss, corrosion inluence? Wet sootblower?",,,,,,,,,,,,,,,72.7,,,"$4,110,000",,,
LD1_2017-08-28_SH,LD,LD1,28/08/2017,,1,1,SH,SH2,,"Rear wall, bottom bend",Bend at wall,,E180,T01,,,,Erosion,Erosion: Fly-ash,Corner location: E180 adj side wall & rear wall,,,,,,,,,,,,,,,,,,,,,
LD4_2017-08-22_SH,LD,LD4,22/08/2017,,1,1,SH,SH4,,Hanger: Rear,Tie: Solid,,E15,T10,,,,Cracking: Fatigue/Creep/SCC/Corr-fat/etc,Cracking: Creep-Fatigue,,,,,,,,,,,,,,,,,,,,,,
LD1_2017-07-29_Evap,LD,LD1,29/07/2017,,1,1,Evap,WW: Rear,,Hopper nose: Horiz to sloping,Weld: Butt,,,T03,,,,Quality,Quality: Welding,Incomplete weld penetration & misalignment,,,,,,,,,,,,,,,,,,,,,
BW1_2017-07-25_SH,BW,BW1,25/07/2017,,1,1,SH,SH2,Inclined,Tie row D,Weld: Butt,,Panel 6,T04,,,,Cracking: Fatigue/Creep/SCC/Corr-fat/etc,Cracking: Other,T04 severed at butt weld. Have we ever confirmed failure mechanism at butt welds?  For now assign as other. Sdm 3-Nov-2019.  ,,,,,,,,,,,,,,,,,,,,,
LD4_2017-07-03_Evap,LD,LD4,3/07/2017,,1,1,Evap,WW: Bot vest,Front: B-side,Straight betw bends 1 & 2,Horizontal straight,,B side WW,T30,,,,Corrosion - pitting/wastage,Corrosion: Bore-side — Pitting,Photo of leak.,,,,,,,,,,,,,,,,,,,,,
LD4_2017-07-03_Evap_b,LD,LD4,3/07/2017,,1,1,Evap,WW: Bot vest,Centre wall,Adacent bend,Horizontal straight,,Central wall,T65,,,,Corrosion - pitting/wastage,Corrosion: Bore-side — Pitting,T65 Front is equiv to T76 rear that failed in LD3 in Oct 2016.,,,,,,,,,,,,,,,,,,,,,
LY4_2017-06-29_Evap,LY,LY4,29/06/2017,,1,1,Evap,WW: LHS (W),,Above inert burner,Weld,,,T101 / T102,,,,Quality,Quality: Welding,Additional LOA assigned to generator! At repair welds from Feb-2017 at inert burner.,,,,,,,,,,,,,,,62.3,,,"$4,926,000",,,
LD1_2017_06_09_Evap_a,LD,LD2,9/06/2017,,1,1,Evap,WW: Front,,DA level,Offset - Infilled,SB 50,,T099,,,,Cracking: Fatigue/Creep/SCC/Corr-fat/etc,Hydrogen damage,Tube had been replaced in 2016 (SB opening replaced with straight tubes.  ALS suggest possibility of poor storage (corroded condition) of tube used in replacement. Carbide spheroidisation on hot side suggests overheating.  Later Jan-20 BTF is more unequivocalble hydrogen damage but retain ALS finding as fracture mechanism result.,,,,,,,,,,,,,,,,,,,,,
LD1_2017_06_09_Evap_b,LD,LD2,9/06/2017,,1,1,Evap,WW: LHS (B),,Bunker 1 level,Door: Inspection,,,T032,,,Rupture,Creep rupture,Creep: Short term,ALS attribute to creep due to high metal temps associated with thick bore-side scale on when installed in 2016 as part of WW replacement program at openings.,,,,,,,,,,,,,,,,,,,,,
BW1_2017-06-01_RH,BW,BW1,1/06/2017,,1,1,RH,RH6,,Upper bend bef. Rear wall,Bend,,E135,T06,,,,Erosion,Erosion: Fly-ash,tube may have been misaligned by half tube diameter.  Bend if not immediately adj wall. ,,,,,,,,,,,,,,,,,,,,,
LD4_2017-05-31_RH,LD,LD4,31/05/2017,,1,1,RH,RH1,,Betw. hangers: Mid to Rear,Straight,,E25,T08,,,,Corrosion - pitting/wastage,Corrosion: Bore-side — Pitting,Major secondary damage,,,,,,,,,,,,,,,,,,,,,
LD1_2017-05-23_RH,LD,LD1,23/05/2017,,1,1,RH,RH1,,Betw. hangers: Front to Mid,Tie: Flex,,E30,T05,,,,Corrosion - pitting/wastage,Corrosion: Bore-side — Pitting,Pitting observed interally at tie,,,,,,,,,,,,,,,,,,,,,
LY4_2017-04-20_Evap,LY,LY4,20/04/2017,,1,1,Evap,WW: LHS (W),,Floor 02-03,Straight,,,T295,,,Hole,Quality,Quality: Welding,Leak at pad weld where erosion occurred from adjacent leak (many years ago).,,None,,,,,,,17-U4-4,Forced,20/04/2017 23:00,,,,24.92,,,"$1,911,000",,,
LD3_2017-04-18_Evap,LD,LD3,18/04/2017,,1,1,Evap,WW: Bot vest,,Vert to horiz bend,Horizontal,,,T67,,,,Corrosion - pitting/wastage,Corrosion: Bore-side — Pitting,,,,,,,,,,,,,,,,,,,,,,
LD2_2017-02-06_RH,LD,LD2,6/02/2017,,1,1,RH,RH3,Outlet stub,1st bend towards outlet header,Bend,,RH3_E034/RH1_E11,RH3_T04_RH1_T06,,,,Creep rupture,Creep: Long term,Stub: Major rupture.  Hot tube circuit inside boiler.,,,,,,,,,,,,,,,,,,,,,
LD4_2017-02-06_RH,LD,LD4,6/02/2017,,1,1,RH,RH2,,Betw. hangers: Front to Mid,Straight,,E11,T08,,,,Creep rupture,Creep: Long term,,,,,,,,,,,,,,,,,,,,,,
LY4_2017-02-05_Evap,LY,LY4,5/02/2017,,1,1,Evap,WW,Sloping,,,,,T297,,,Crack,Cracking: Fatigue/Creep/SCC/Corr-fat/etc,Cracking: Thermal-fatigue,Damage miised during previous repair.,,,,,,,,,,,,,,,296.34,,,"$13,817,000",,,
LD1_2016-12-15_RH,LD,LD1,15/12/2016,,1,1,RH,RH2,,Betw. hangers: Front to Mid,Straight,,E20,T07,,,,Creep rupture,Creep: Long term,Approx 1/2 tube out-of-alignment.,,,,,,,,,,,,,,,,,,,,,
LD4_2016-11-10_SH,LD,LD4,10/11/2016,,1,1,SH,SH4,,Hanger: Front,Tie: Solid,,E34,T13_Hanger_B,,,,Cracking: Fatigue/Creep/SCC/Corr-fat/etc,Cracking: Fatigue,Primary failure in B-side hanger at T13. Categorised as fatigue by could be a contribution of spreading rather than purely service cycling.,,,,,,,,,,,,,,,,,,,,,
LD4_2016-11-10_SH_b,LD,LD4,10/11/2016,,1,1,SH,SH4,,Hanger: Middle,Tie: Solid,,E12,T12_Hanger_B,,,,Cracking: Fatigue/Creep/SCC/Corr-fat/etc,Cracking: Fatigue,Primary failure in B-side hanger at T12. Categorised as fatigue by could be a contribution of spreading rather than purely service cycling.,,,,,,,,,,,,,,,,,,,,,
BW2_2016-11-04_Evap,BW,BW2,4/11/2016,,1,1,Evap,WW Front,,SB 79 level,Corner,,,T01,,,,Creep rupture,Creep: Short term — Starvation/Blockage,Not clear from report that cause of starvation/blockage was identified.,,,,,,,,,,,,,,,,,,,,,
LD3_2016-10-15_Evap,LD,LD3,15/10/2016,,1,1,Evap,WW: Bot vest,Rear: Centre wall,Bend 3,Bend,,,T076,,,,Corrosion - pitting/wastage,Corrosion: Bore-side — Pitting,Leak identified on RTS from reheater leak,,,,,,,,,,,,,,,,,,,,,
LD3_2016-10-10_RH,LD,LD3,10/10/2016,,1,1,RH,RH2,,Betw. hangers: Mid to Rear,Straight,,E12,T08,,,,Creep rupture,Creep: Long term,,,,,,,,,,,,,,,,,,,,,,
LY4_2016-10-08_Evap,LY,LY4,8/10/2016,,1,1,Evap,WW: LHS (W),,Sloping wall: top,Corner,,,T297,,,Crack,Cracking: Fatigue/Creep/SCC/Corr-fat/etc,Cracking: Thermal-fatigue,Rear wall tube 1 replaced (secondary damage) below bend at top of sloping wall. Tube 297 pad welded (primary leak).,,,,,,,,,,,,,,,20.16,,,"$541,600",,,
LY4_2016-09-23_Evap,LY,LY4,23/09/2016,,1,1,Evap,WW: Front,,Floor 06,Corner door,,,T004,,,Crack,Cracking: Fatigue/Creep/SCC/Corr-fat/etc,Cracking: Thermal-fatigue,Membrane termination crack,,,,,,,,,16-U4-C,Forced,,,,,20.25,,,"$433,200",,,
LY4_2016-09-16_Evap,LY,LY4,16/09/2016,,1,1,Evap,WW: Front,Sloping,,Weld: Replacement tube,,,T294,,,Crack,Cracking: Fatigue/Creep/SCC/Corr-fat/etc,Cracking: Thermal-fatigue,Crack at tube replacement membrane infill weld (replaced),,Erosion at F295 (padwelded),,,,,,,16-U4-B,Maintenance,,,,,,,,,same outage per failure above,,
LY4_2016-09-15_Evap,LY,LY4,15/09/2016,,1,1,Evap,WW: LHS (W),Sloping,,Scallop plate,,,T297,,,Crack,Cracking: Fatigue/Creep/SCC/Corr-fat/etc,Cracking: Thermal-fatigue,Crack at side wall scallop plate weld (padwelded),,Erosion at R001 (replaced),,,,,,,16-U4-B,Maintenance,,,,,7.56,,,"$160,600",Outage mostly assigned to condenser,,
LY1_2016-08-07_Evap,LY,LY1,7/08/2016,,1,1,Evap,WW: Corner,Corner NW,Floor 09,Corner door,,,,,,,Cracking: Fatigue/Creep/SCC/Corr-fat/etc,Cracking: Thermal-fatigue,Membrane termination crack,,,,,,,,,,,,,,,22.8,,,"$518,500",,,
LY2_2016-07-06_Evap,LY,LY2,6/07/2016,,1,1,Evap,Hopper,,,Hopper?,,,,,,,Quality,Quality: Welding,,,,,,,,,,,Maintenance,,,,,49.16,,,"$2,690,000",extension of outage after unit trip,,
LD2_2016-06-30_SH,LD,LD2,30/06/2016,,1,1,SH,SH2,,Hanger: Rear,Tie: Solid,,E035,T13_Hanger,,,,Cracking: Fatigue/Creep/SCC/Corr-fat/etc,Cracking: Thermal-fatigue,Leak at hanger tube at SH2 E035 T13 caused rupture due to starvation at SH4 E18 T01. May need to check that thermal-fatigue is truly mechanism.,,,,,,,,,,,,,,,,,,,,,
LD3_2016-06-26_Evap,LD,LD3,26/06/2016,,1,1,Evap,WW: RHS (A),Corner 7,DA level,Door: Inspection,,,T147,,,,Quality,Quality: Welding,Lack of fusion at butt weld during recent outage,,,,,,,,,,,,,,,,,,,,,
LD3_2016-06-26_RH,LD,LD3,26/06/2016,,1,1,RH,RH1,,Betw. hangers: Mid to Rear,Tie,,E10,T01,,,,Cracking: Fatigue/Creep/SCC/Corr-fat/etc,Cracking: Thermal-fatigue,"ALS suggested corrosion-fatigue, but could need more review since T22 steel? Also, if T01, pitting is at top of tube so less likely to be affected by offline corrosion.  ",,,,,,,,,,,,,,,,,,,,,
LY2_2016-06-22_Evap,LY,LY2,22/06/2016,,1,1,Evap,WW: Corner,Corner SE,Floor 05,?,,,?,,,,Cracking: Fatigue/Creep/SCC/Corr-fat/etc,Cracking: Thermal-fatigue,,,,,,,,,,,Forced,22/06/2016 15:15,23/06/2016 23:00,,,17.65,,,"$607,000",,,
LY2_2016-05-29_Evap,LY,LY2,29/05/2016,,1,1,Evap,WW: Corner,Corner SE,Floor 05,Corner door,,,?,,,,Cracking: Fatigue/Creep/SCC/Corr-fat/etc,Cracking: Thermal-fatigue,Membrane termination crack,,,,,,,,,,Maintenance,,,,,0.93,,,"$16,000",Extension of maintenance outage for bypass isolating valve,,
LD1_2016-05-20_SH,LD,LD1,20/05/2016,,1,1,SH,SH1,,"Inlet leg before 1st bend, betw front & middle hangers",Adjacent wall,,E91,T03,,,,Erosion,Erosion: Fly-ash,Insp report suggests may have been corrosion under shield at washdowns? T91 is adjacent the centre wall.,,,,,,,,,,,,,,,,,,,,,
LY2_2016-05-12_Evap,LY,LY2,12/05/2016,,1,1,Evap,Hopper,Nose,,Hopper?,,,?,,,Wall thinning,Erosion,Erosion: Clinker/Ash,,,,,,,,,,,Forced,12/05/2016 23:15,16/05/2016 3:00,,,40.02,,,"$752,000",,,
LD1_2016-04-24_Econ,LD,LD1,24/04/2016,,1,1,Econ,Econ A,Upper bank,Spacer bar: 3rd from header (Mid),Gap: Shield & Spacer bar,,E098,T02,,,,Erosion,Erosion: Fly-ash,Bridged ash deposits evident in photos! Identified on return to service from extended ww replacement outage.,,,,,,,,,,,,,,,,,,,,,
LY2_2016-04-01_Evap,LY,LY2,1/04/2016,,1,1,Evap,WW,Sloping,,Weld: Replacement tube,,,?,,,,Quality,Quality: Welding,,,,,,,,,,,Forced,1/04/2016 20:15,3/04/2016 12:30,,,22.25,,,"$191,000",,,
BW4_2016-03-18_SH,BW,BW4,18/03/2016,,1,1,SH,SH2,Inclined,Tie row B,Tie: Solid,,Panel 2,T03,,,,Cracking: Fatigue/Creep/SCC/Corr-fat/etc,Cracking: Fatigue,T02-T03 solid tie. d/s end.,,,,,,,,,,,,,,,,,,,,,
LY2_2016-03-17_SH,LY,LY2,17/03/2016,,1,1,SH,SH1,Header: Inlet,,Collar,,,,,,Crack,Cracking: Fatigue/Creep/SCC/Corr-fat/etc,Cracking: Thermal-fatigue,Collar attachment weld crack,,,,,,,,,,Forced,17/03/2016 21:15,20/03/2016 10:30,,,33.84,,,"$836,000",,,
LD1_2016-03-11_Evap,LD,LD1,11/03/2016,,1,1,Evap,WW: Rear,Corner,Burner G-H level,Door: Inspection,,,T367,,,,Corrosion - pitting/wastage,Corrosion: External,"External blow out / projectiles of door. Insp door at GH level, rear wall, corner 2 (Rear & Left = B-side) .  [Not in PlantTrack 7-Nov-19]",,,,,,,,,,,,,,,,,,,,,
LD4_2016-03-05_SH,LD,LD4,5/03/2016,,1,1,SH,SH4,,Betw. hangers: Mid to Rear,Straight,,E12,T07,,,,Creep rupture,Creep: Long term,,,,,,,,,,,,,,,,,,,,,,
LD4_2016-03-05_Evap,LD,LD4,5/03/2016,,1,1,Evap,WW: LHS (B),,Sootblower 93: Betw SH4 & SH5,Offset: Sootblower,,,T080,,,,Corrosion - pitting/wastage,Corrosion: External,"Insp report suggests failed at original welding defect, but with significant external corrosion. Given other analysis in 2016/17, now assign the corrosion as the driving mechanism.",,,,,,,,,,,,,,,,,,,,,
LD2_2016-02-25_Evap,LD,LD2,25/02/2016,,1,1,Evap,WW: Rear,Corner 3,Burner A-B level,Door: Inspection,,,T193,,,,Corrosion - pitting/wastage,Corrosion: External,Straight tube. Missing piece 180mm long.  Major external leak. [Not in PlantTrack as of 7-Nov-19].,,,,,,,,,,,,,,,,,,,,,
LD2_2016-02-16_Evap,LD,LD2,16/02/2016,,1,1,Evap,WW: LHS (B),Corner 2,Door B8: betw. SH1 & SH2,Door: Access,,,T155,,,,Cracking: Fatigue/Creep/SCC/Corr-fat/etc,Cracking: Thermal-fatigue,Bottom rear corner of door,,,,,,,,,,,,,,,,,,,,,
LD2_2016-02-16_Evap_b,LD,LD2,16/02/2016,,1,1,Evap,WW: Front,Burner 8,Burner bottom,Attachment: Windbox,,,T049,,,,Cracking: Fatigue/Creep/SCC/Corr-fat/etc,Cracking: Thermal-fatigue,T049 and/or T050.  Below burner 8,,,,,,,,,,,,,,,,,,,,,
LD2_2016-02-16_Evap_c,LD,LD2,16/02/2016,,1,1,Evap,WW: Rear,Corner 3,Burner: Below bottom,Door: Inspection,,,T193,,,,Corrosion - pitting/wastage,Corrosion: External,Hole at weld in toggle tube but significant external wastage. Insp report has T191 but PlantTrack would suggest T193.  [BTF not in PlantTrack as of 7-Nov-2019],,,,,,,,,,,,,,,,,,,,,
LY2_2016-01-28_Evap,LY,LY2,28/01/2016,,1,1,Evap,WW Corner,Corner NE,Floor 04,Corner door,,,?,,,Crack,Cracking: Fatigue/Creep/SCC/Corr-fat/etc,Cracking: Thermal-fatigue,Membrane termination crack,,,,,,,,,,Maintenance,,,,,,,,,repaired during SE corner outage,,
LY2_2016-01-28_Evap_b,LY,LY2,28/01/2016,,1,1,Evap,WW Corner,Corner NE,Floor 06,Corner door,,,?,,,Crack,Cracking: Fatigue/Creep/SCC/Corr-fat/etc,Cracking: Thermal-fatigue,Membrane termination crack,,,,,,,,,,Maintenance,,,,,,,,,repaired during SE corner outage,,
LY2_2016-01-24_Evap,LY,LY2,24/01/2016,,1,1,Evap,WW: Corner,Corner SE,Sloping wall top,?,,,?,,,,Cracking: Fatigue/Creep/SCC/Corr-fat/etc,Cracking: Thermal-fatigue,,,,,,,,,,,Maintenance,28/01/2016 15:45,3/02/2016 21:15,,,79.19,,,"$1,535,000",,,
LY3_2016-01-12_SH,LY,LY3,12/01/2016,,1,1,SH,SH2,Lower bank,SBL A-B,Acoustic baffle,,E114,T04,,,Rupture,Quality,Quality: Welding,,,,,,,,SH2_LB_SB_Lane_AB,,,Forced,12/01/2016 8:30,16/01/2016 8:30,,,54.02,,,"$4,786,000",,,
LD4_2016-01-05_RH,LD,LD4,5/01/2016,,1,1,RH,RH1,RH1 2nd pass,Hanger: Mid,Tie: Solid,,E21,T21,,,,Cracking: Fatigue/Creep/SCC/Corr-fat/etc,Cracking: Thermal-fatigue,Cracking at B-side middle hanger,,,,,,,,,,,,,,,,,,,,,
LD4_2016-01-05_RH_b,LD,LD4,5/01/2016,,1,1,RH,RH1,RH1 1st pass,Betw. hangers: Front to Mid,Straight near butt weld,,E22,T08,,,,Cracking: Fatigue/Creep/SCC/Corr-fat/etc,Cracking: Corrosion-fatigue,Circumf. cracking ~50 mm from butt weld.  Attibuted by ALS to corrosion fatigue in T11 tube near weld to thicker T22 tube.,,,,,,,,,,,,,,,,,,,,,
BW1_2015-12-31_Econ,BW,BW1,31/12/2015,,1,1,Econ,Econ1 Rear,Lower bank,,Adjacent wall,,E180,T05,,,,Erosion,Erosion: Fly-ash,5th tube from bottom in lower bank.  Wall bowed across. Pass 6. Approx one third from partitition wall to rear wall.,,,,,,,,,,,,,,,,,,,,,
LD1_2015-12-27_Econ,LD,LD1,27/12/2015,,1,1,Econ,Econ A,Lower bank,Adjacent partition wall,Bend,,E001,T14,,,,Erosion,Erosion: Fly-ash,Primary leak at intrados of outer bend tube of the pair of econ tubes (14th pass from top).  Leaked onto T13 to cause secondary rupture. Adjacent side wall. Location not deemed accessible in CMOP due to centre wall divider plate attachment to front wall.,,,,,,,,,,,,,,,,,,,,,
LD1_2015-11-16_Evap,LD,LD1,16/11/2015,,1,1,Evap,WW: Rear,,Operating level +1,Door: Inspection,,,T368,,,,Corrosion - pitting/wastage,Corrosion: External,"May have been at weld defect, but exposed by significant external corrosion",,,,,,,,,,,,,,,,,,,,,
LY1_2015-10-21_Evap,LY,LY1,21/10/2015,,1,1,Evap,WW,WW Rear,HGOT #1,HGOT,,,T058,,,Corrosion pit,Quality,Quality: Welding,Tube 13 from centre tube - LHS,,,,,,,,,,Forced,22/10/2015 16:15,24/10/2015 11:15,,,24.96,,,"$632,000",,,
LD1_2015-10-06_Evap,LD,LD1,6/10/2015,,1,1,Evap,WW: Front,,B-side acoustic detector,Weld: Butt,,,?,,,,Quality,Quality: Welding,"Refer ALS 29020340.  Leak on RTS from SH4 rupture. Suggested as welding flaw since no thinning apparent, but could there have been general thinning? Need to confirm specific elevation / tube no.",,,,,,,,,,,,,,,,,,,,,
LD4_2015-10-04_RH,LD,LD4,4/10/2015,,1,1,RH,RH2,,Betw. hangers: Front to Mid,Straight,,E13,T08,,,,Creep rupture,Creep: Long term,,,,,,,,,,,,,,,,,,,,,,
LD1_2015-10-02_SH,LD,LD1,2/10/2015,,1,1,SH,SH4,,Betw. hangers: Mid to Rear,Straight,,E53,T07,,,,Creep rupture,Creep: Long term,,,,,,,,,,,,,,,,,,,,,,
LD1_2015-09-11_Evap,LD,LD1,11/09/2015,,1,1,Evap,WW: Front,,SH3 inlet seal box ,Seal box,,,T328,,,,Corrosion - pitting/wastage,Corrosion: External,SH3 element 27.  Toggle weld.  ,,,,,,,,,,,,,,,,,,,,,
LD1_2015-09-11_Evap_b,LD,LD1,11/09/2015,,1,1,Evap,WW: Front,,Belt duct,Attachment: Pressure plate,,,T022,,,,Cracking: Fatigue/Creep/SCC/Corr-fat/etc,Cracking: Fatigue,Corrosion (& erosion?) to defect in toggle weld,,,,,,,,,,,,,,,,,,,,,
LD2_2015-09-06_Evap,LD,LD2,6/09/2015,,1,1,Evap,WW: Front,,"Burner A-B level, belt duct",Attachment: Buckstay,,,T352,,,,Cracking: Fatigue/Creep/SCC/Corr-fat/etc,Cracking: Fatigue,Buck stay weld to tube,,,,,,,,,,,,,,,,,,,,,
LD2_2015-09-04_RH,LD,LD2,4/09/2015,,1,1,RH,RH1,,Betw. hangers: Mid to Rear,Tie: Slip,,E22,T07,,,,Cracking: Fatigue/Creep/SCC/Corr-fat/etc,Cracking: Thermal-fatigue,T06-T07 tie.,,,,,,,,,,,,,,,,,,,,,
LD2_2015-09-04_RH_b,LD,LD2,4/09/2015,,1,1,RH,RH2,,Betw. hangers: Front to Mid,Straight,,E28,T08,,,,Creep rupture,Creep: Long term,,,,,,,,,,,,,,,,,,,,,,
LD1_2015-08-28_Evap,LD,LD1,28/08/2015,,1,1,Evap,WW: Front,,SH3 inlet seal box ,Seal box,,,T304,,,,Corrosion - pitting/wastage,Corrosion: External,SH3 element 25.  Found on run-up from leak to element 26.  Bigger leak at E26 had masked the adjacent leak. Weld defect and thin tubes.,,,,,,,,,,,,,,,,,,,,,
LD1_2015-08-26_Evap,LD,LD1,26/08/2015,,1,1,Evap,WW: Front,,SH3 inlet seal box ,Seal box,,,T315,,,,Corrosion - pitting/wastage,Corrosion: External,SH3 element 26. Thin eroded appearance.,,,,,,,,,,,,,,,,,,,,,
LD1_2015-08-25_Evap,LD,LD1,25/08/2015,,1,1,Evap,WW: LHS (B),,SB 105,Attachment,,,T118,,,,Cracking: Fatigue/Creep/SCC/Corr-fat/etc,Cracking: Corrosion-fatigue,"Between doors 11 & 12. 2nd tube to the front of the sottblower opening.  Crack became larger the deeper the excavation went.  May not have been further investigated. ALS suggested fatigue, but have assigned as c-f as reported to have enlarged with deeper grinding. sdm",,,,,,,,,,,,,,,,,,,,,
LD4_2015-08-17_RH,LD,LD4,17/08/2015,,1,1,RH,RH1,RH1 1st pass,Betw. hangers: Mid to Rear,Straight,,E22,T17,,,,Corrosion - pitting/wastage,Corrosion: Bore-side — Pitting,,,,,,,,,,,,,,,,,,,,,,
LD4_2015-08-17_RH_b,LD,LD4,17/08/2015,,1,1,RH,RH1,RH1 1st pass,Betw. hangers: Mid to Rear,Straight,,E20,T01,,,,Cracking: Fatigue/Creep/SCC/Corr-fat/etc,Cracking: Bore-side intergranular,304H tube. Cracl-like indication.,,,,,,,,,,,,,,,,,,,,,
LD4_2015-08-17_RH_c,LD,LD4,17/08/2015,,1,1,RH,RH1,RH1 1st pass,Betw. hangers: Mid to Rear,Weld: DMW,,E28,T01,,,,Corrosion - pitting/wastage,Corrosion: Bore-side — Pitting,Suggested to be an internal corrosion cell at the weld.  But is DMW so could just be combo of factors with a DMW.,,,,,,,,,,,,,,,,,,,,,
LD4_2015-08-17_RH_d,LD,LD4,17/08/2015,,1,1,RH,RH1,RH1 1st pass,Betw. hangers: Mid to Rear,Weld: DMW,,E27,T01,,,,Cracking: Fatigue/Creep/SCC/Corr-fat/etc,Cracking: Creep at DMW,,,,,,,,,,,,,,,,,,,,,,
LD1_2015-07-28_Evap,LD,LD1,28/07/2015,,1,1,Evap,WW: Bot vest,Rear: B-side,Bend 1-2,Bend,,,T119,,,,Corrosion - pitting/wastage,Corrosion: Bore-side — Pitting,pin hole leak,,,,,,,,,,,,,,,,,,,,,
LD2_2015-07-22_SH,LD,LD2,22/07/2015,,1,1,SH,SH4,,Betw. hangers: Front to Mid,Straight,,E012,T07,,,,Creep rupture,Creep: Long term,,,,,,,,,,,,,,,,,,,,,,
LY3_2015-07-17_Evap,LY,LY3,17/07/2015,,1,1,Evap,WW,,,Corner door,,,?,,,Crack,Cracking: Fatigue/Creep/SCC/Corr-fat/etc,Cracking: Thermal-fatigue,,,,,,,,,,,Planned,29/08/2015 6:15,,,,,,,,,,
LD3_2015-07-15_SH,LD,LD3,15/07/2015,,1,1,SH,SH4,,Betw. hangers: Mid to Rear,Straight,,E35,T07,,,,Creep rupture,Creep: Long term,,,,,,,,,,,,,,,,,,,,,,
BW2_2015-06-29_SH,BW,BW2,29/06/2015,,1,1,SH,SH2,Inclined,Tie row C,Tie: Solid,,Panel 1,T48,,,,Cracking: Fatigue/Creep/SCC/Corr-fat/etc,Cracking: Fatigue,T48-T49 tie. d/s end.,,,,,,,,,,,,,,,,,,,,,
LY2_2015-06-23_Evap,LY,LY2,23/06/2015,,1,1,Evap,WW: RHS (E),,,Offset: Buckstay,,,?,,,Crack,Cracking: Fatigue/Creep/SCC/Corr-fat/etc,Cracking: Thermal-fatigue,,,,,,,,WW_SlopingWall_Buckstay_offset_Membrane_Term,,,Maintenance,11/07/2015 6:15,12/07/2015 9:30,,,15.54,,,"$382,000",,,
BW1_2015-06-06_SH,BW,BW1,6/06/2015,,1,1,SH,SH3,Inlet leg,,Acramet tube,,E18,T01,,,,Cracking: Fatigue/Creep/SCC/Corr-fat/etc,Cracking: Fatigue,"Vertical tube, acramet block.  Just below slip tie location a few metres from bottom of loop (may be able to be more precise from photo in conjunction with drawing showing tie locations).",,,,,,,,,,,,,,,,,,,,,
LD2_2015-05-09_SH,LD,LD2,9/05/2015,,1,1,SH,SH2,,Hanger: Rear,Tie: Solid,,E044,T13_Hanger,,,,Cracking: Fatigue/Creep/SCC/Corr-fat/etc,Cracking: Thermal-fatigue,,,,,,,,,,,,,,,,,,,,,,
LD4_2015-04-26_Evap,LD,LD4,26/04/2015,,1,1,Evap,WW: Front,,Operating level +1,Attachment: Windbox,,,T327,,,,Cracking: Fatigue/Creep/SCC/Corr-fat/etc,Cracking: Fatigue,Counted from A-side. Corner 1.,,,,,,,,,,,,,,,,,,,,,
LD2_2015-04-21_Evap,LD,LD2,21/04/2015,,1,1,Evap,WW: Bot vest,,Stub,Weld: Butt,,,T046,,,,Quality,Quality: Welding,"Was suggested to be  a welding defect.  Seems from photo to be vertical stub, so would not expect internal pitting likely unless header filled with water offline.  So have left as quality. Sdm",,,,,,,,,,,,,,,,,,,,,
LD2_2015-04-21_Evap_b,LD,LD2,21/04/2015,,1,1,Evap,WW: LHS (B),,,Attachment,,,T156,,,,Quality,Quality: Maintenance,"Corner: A plate had
been welded from the rear wall tube 373 directly to the B side wall tube and a crack had
initiated at the toe of the weld of the plate on the B side wall tube. This tube is normally
protected by a sleeve so as the welding of attachments and plates is not directly to the tube. On inspecting the area it appears as there has previously been a leak at this location as the
boiler outlet duct has previously been re-welded and there is a spool piece on the tube. The
sleeve was not re-instated after the repairs and then the plate was welded directly to the
tube which then caused a fatigue crack and eventually the leak.",,,,,,,,,,,,,,,,,,,,,
LY2_2015-04-17_Econ,LY,LY2,17/04/2015,,1,1,Econ,Upper bank,,Orifice: Inlet leg,Orifice weld,,?,?,,,,Quality,Quality: Welding,,,,,,,,Econ orifice to tube butt weld,,,Forced,19/04/2015 23:45,20/04/2015 18:00,,,36.06,,,"$658,000",,,
BW2_2015-03-31_SH,BW,BW2,31/03/2015,,1,1,SH,SH2,Inclined,Tie row C,Tie: Solid,,Panel 7,T49,,,,Cracking: Fatigue/Creep/SCC/Corr-fat/etc,Cracking: Fatigue,T48-T49 tie. d/s end. Complete sevarance (leak) of T48,,,,,,,,,,,,,,,,,,,,,
LD4_2015-03-08_SH,LD,LD4,8/03/2015,,1,1,SH,SH2,,Betw. hangers: Mid to Rear,Straight,,E090,T01,,,,Creep rupture,Creep: Short term — Starvation/Blockage,Likely partially blocked by dislodged secondary cyclone in drum,,,,,,,,,,,,,,,,,,,,,
LD4_2015-02-17_SH,LD,LD4,17/02/2015,,1,1,SH,SH4,,Hanger: Front,Tie,,E11,T19,,,,Cracking: Fatigue/Creep/SCC/Corr-fat/etc,Cracking: Fatigue,Speading of elements not long before failure.  Need to see if faitigue has been confirmed metallurgically at such failures.,,,,,,,,,,,,,,,,,,,,,
LD2_2015-02-15_SH,LD,LD2,15/02/2015,,1,1,SH,SH4,,Betw. hangers: Mid to Rear,Straight,,E035,T07,,,,Creep rupture,Creep: Long term,,,,,,,,,,,,,,,,,,,,,,
LD2_2015-02-15_RH,LD,LD2,15/02/2015,,1,1,RH,RH1,,Betw. hangers: Mid to Rear,Straight,,E14,T08,,,,Creep rupture,Creep: Long term,"Had been a tube 8 failure in 2007 that was attributed to piece of round bar in header.  ALS insp report suggest that overheating may have shortened life of the RH1 tube that failed this time, but it could just be a hot tube circuit?",,,,,,,,,,,,,,,,,,,,,
BW2_2015-02-10_SH,BW,BW2,10/02/2015,,1,1,SH,SH2,Vertical,Tie row 11,Tie: Solid,,Panel 4,T13,,,,Cracking: Fatigue/Creep/SCC/Corr-fat/etc,Cracking: Fatigue,T13-T14 tie. u/s (bot) end.,,,,,,,,,,,,,,,,,,,,,
LY2_2015-02-04_Econ,LY,LY2,4/02/2015,,1,1,Econ,Upper bank,,Orifice: Inlet leg,Orifice weld,,E048,T03,,,Rupture,Quality,Quality: Welding,Defect in underside of E48 T2 orifice butt weld was leaking,,Orifice weld leak caused erosion then stress rupture of E48T3 and E49T4,,,,,Econ orifice to tube butt weld,,,Forced,4/02/2015 0:00,6/02/2015 0:00,,,29.89,,,"$713,000",,,
LD4_2015-02-03_SH,LD,LD4,3/02/2015,,1,1,SH,SH4,,Betw. hangers: Front to Mid,Straight,,E12,T07,,,,Creep rupture,Creep: Long term,,,,,,,,,,,,,,,,,,,,,,
LD2_2015-02-03_RH,LD,LD2,3/02/2015,,1,1,RH,RH2,,Betw. hangers: Mid to Rear,Weld: DMW,,E13,T14,,,,Cracking: Fatigue/Creep/SCC/Corr-fat/etc,Cracking: Creep at DMW,,,,,,,,,,,,,,,,,,,,,,
LD2_2015-02-03_RH_b,LD,LD2,3/02/2015,,1,1,RH,RH2,,Betw. hangers: Mid to Rear,Weld: DMW,,E13,T06,,,,Cracking: Fatigue/Creep/SCC/Corr-fat/etc,Cracking: Creep at DMW,,,,,,,,,,,,,,,,,,,,,,
LD2_2015-01-16_RH,LD,LD2,16/01/2015,,1,1,RH,RH2,,Betw. hangers: Front to Mid,Straight,,E19,T08,,,,Creep rupture,Creep: Long term,,,,,,,,,,,,,,,,,,,,,,
BW2_2014-12-29_SH,BW,BW2,29/12/2014,,1,1,SH,SH2,Inclined,Tie row B,Tie: Solid,,Panel 7,T27,,,,Cracking: Fatigue/Creep/SCC/Corr-fat/etc,Cracking: Fatigue,T26-T27.  Not stated which was primary leak.  From photos perhaps T27 but not certain.,,,,,,,,,,,,,,,,,,,,,
LD4_2014-12-27_SH,LD,LD4,27/12/2014,,1,1,SH,SH4,,Betw. hangers: Mid to Rear,Straight,,E53,T07,,,,Creep rupture,Creep: Long term,,,,,,,,,,,,,,,,,,,,,,
LD4_2014-12-27_RH,LD,LD4,27/12/2014,,1,1,RH,RH1,,Betw. hangers: Mid to Rear,Tie: Flex,,E18,T04,,,,Cracking: Fatigue/Creep/SCC/Corr-fat/etc,Cracking: Thermal fatigue,T03-T04 tie.  May wish to confirm mechanism.,,,,,,,,,,,,,,,,,,,,,
LD4_2014-12-27_RH_b,LD,LD4,27/12/2014,,1,1,RH,RH1,,Betw. hangers: Mid to Rear,Tie: Flex,,E18,T02,,,,Cracking: Fatigue/Creep/SCC/Corr-fat/etc,Cracking: Thermal fatigue,"T01-T02 tie. n.b. T02 is T22 steel, T01 is 304H. May wish to confirm mechanism.",,,,,,,,,,,,,,,,,,,,,
LD4_2014-12-27_RH_c,LD,LD4,27/12/2014,,1,1,RH,RH1,,Betw. hangers: Mid to Rear,Tie: Flex,,E21,T02,,,,Cracking: Fatigue/Creep/SCC/Corr-fat/etc,Cracking: Thermal fatigue,"T01-T02 tie. n.b. T02 is T22 steel, T01 is 304H. May wish to confirm mechanism.",,,,,,,,,,,,,,,,,,,,,
LD4_2014-11-12_Evap,LD,LD4,12/11/2014,,1,1,Evap,WW: Front,,Operating level +1,Straight,,,T195,,,,Corrosion - pitting/wastage,Corrosion: External,Possibility that failure was at an arc strike.  Between corners 4 & 5.,,,,,,,,,,,,,,,,,,,,,
LD3_2014-11-05_Evap,LD,LD3,5/11/2014,,1,1,Evap,WW: Bot vest,Front: A-side,Bend 2 from header,Bend,,,T28,,,,Corrosion - pitting/wastage,Corrosion: Bore-side — Pitting,,,,,,,,,,,,,,,,,,,,,,
LD3_2014-10-30_Evap,LD,LD3,30/10/2014,,1,1,Evap,WW: Bot vest,Rear: B-side,,Horizontal,,,T088,,,,Corrosion - pitting/wastage,Corrosion: Bore-side — Pitting,,,,,,,,,,,,,,,,,,,,,,
LD4_2014-10-01_Evap,LD,LD4,1/10/2014,,1,1,Evap,WW: Front,,SH4 inlet ,Attachment: Seal box,,,T371,,,,Cracking: Fatigue/Creep/SCC/Corr-fat/etc,Cracking: Fatigue,,,,,,,,,,,,,,,,,,,,,,
LD3_2014-09-14_RH,LD,LD3,14/09/2014,,1,1,RH,RH2,,T18-T21 tie,Tie: Solid,,E10,T21,,,,Cracking: Fatigue/Creep/SCC/Corr-fat/etc,Cracking: Fatigue,,,,,,,,,,,,,,,,,,,,,,
LD2_2014-09-08_SH,LD,LD2,8/09/2014,,1,1,SH,SH2,,Hanger: Rear,Tie: Solid,,E028,T13_Hanger,,,,Cracking: Fatigue/Creep/SCC/Corr-fat/etc,Cracking: Thermal-fatigue,Created starvation rupture at SH4 E014 T01,,,,,,,,,,,,,,,,,,,,,
LD3_2014-08-22_Evap,LD,LD3,22/08/2014,,1,1,Evap,WW: Bot vest,Rear: B-side,,Horizontal,,,T094,,,,Corrosion - pitting/wastage,Corrosion: Bore-side — Pitting,,,,,,,,,,,,,,,,,,,,,,
LY1_2014-08-19_SH,LY,LY1,19/08/2014,,1,1,SH,SH2,Lower bank,SBL E-F,Straight,,E079,T03,,,Rupture,Erosion,Erosion: Sootblower,,,,,,,,SH2_SB_Lane_LB_17floor_E-F,,,Forced,20/08/2014 12:15,26/08/2014 18:45,,,33.72,,,"$834,500",,,
LD4_2014-06-25_Evap,LD,LD4,25/06/2014,,1,1,Evap,WW: Front,,,Attachment: Burner,,,T048,,,,Cracking: Fatigue/Creep/SCC/Corr-fat/etc,Cracking: Fatigue,Corner 8.  T48 & T49 'affected'. ,,,,,,,,,,,,,,,,,,,,,
BW4_2014-04-26_SH,BW,BW4,26/04/2014,,1,1,SH,SH2,Inclined,Tie row B,Tie: Solid,,Panel 3,T03,,,,Cracking: Fatigue/Creep/SCC/Corr-fat/etc,Cracking: Fatigue,"RT report only sighted.  Tubes 2, 3, 4, 5 replaced but not clear which was primary BTF. ALS register indicates T03 or T04. Record as T03 in register to help locate tube in column.",,,,,,,,,,,,,,,,,,,,,
LD4_2014-04-22_RH,LD,LD4,22/04/2014,,1,1,RH,RH1,RH1 1st pass,Betw. hangers: Mid to Rear,Straight,,E27,T08,,,,Corrosion - pitting/wastage,Corrosion: Bore-side — Pitting,"n.b. PPW report suggested rack at tie E28 T7-T8, but ALS did not include in their inspection report.",,,,,,,,,,,,,,,,,,,,,
LD4_2014-04-22_RH_b,LD,LD4,22/04/2014,,1,1,RH,RH1,RH1 1st pass,Betw. hangers: Mid to Rear,Straight,,E28,T03,,,,Corrosion - pitting/wastage,Corrosion: Bore-side — Pitting,,,,,,,,,,,,,,,,,,,,,,
LD4_2014-04-22_RH_c,LD,LD4,22/04/2014,,1,1,RH,RH1,RH1 1st pass,Betw. hangers: Mid to Rear,Straight,,E28,T02,,,,Corrosion - pitting/wastage,Corrosion: Bore-side — Pitting,,,,,,,,,,,,,,,,,,,,,,
LD3_2014-04-17_Evap,LD,LD3,17/04/2014,,1,1,Evap,WW: Bot vest,A-side,Bend,Bend,,,T072,,,,Corrosion - pitting/wastage,Corrosion: Bore-side — Pitting,,,,,,,,,,,,,,,,,,,,,,
LD4_2014-03-29_Evap,LD,LD4,29/03/2014,,1,1,Evap,WW: Front,,RH inlet,Penetration: RH in,,,T118,,,,Corrosion - pitting/wastage,Corrosion: External,"ALS assigned as weld defect from previous repair, but photo looks like associated with heavy cexternal corrosion as later found to be key driver.  Sdm 12-Nov-2019",,,,,,,,,,,,,,,,,,,,,
LY4_2014-03-25_Econ,LY,LY4,25/03/2014,,1,1,Econ,Lower bank,,"Rear wall, bend",Bend adj wall,,?,?,,,Rupture,Erosion,Erosion: Fly-ash,Tube out of alignment,,,,,,,Econ_Bend_LB_RearWall,,,Forced,25/03/2014 17:15,28/03/2014 10:15,,,33.29,,,"$1,366,000",,,
LD4_2014-03-15_Evap,LD,LD4,15/03/2014,,1,1,Evap,WW: Bot vest,Front: A-side,,Horizontal,,,T062,,,,Corrosion - pitting/wastage,Corrosion: Bore-side — Pitting,,,,,,,,,,,,,,,,,,,,,,
LD4_2014-03-15_RH,LD,LD4,15/03/2014,,1,1,RH,RH1,,,Straight,,E26,T08,,,,Corrosion - pitting/wastage,Corrosion: Bore-side — Pitting,,,,,,,,,,,,,,,,,,,,,,
LD4_2014-03-14_RH,LD,LD4,14/03/2014,,1,1,RH,RH1,,,Straight,,E26,T07,,,,Corrosion - pitting/wastage,Corrosion: Bore-side — Pitting,,,,,,,,,,,,,,,,,,,,,,
LD4_2014-03-14_RH_b,LD,LD4,14/03/2014,,1,1,RH,RH1,,,Straight,,E26,T04,,,,Corrosion - pitting/wastage,Corrosion: Bore-side — Pitting,,,,,,,,,,,,,,,,,,,,,,
LD4_2014-03-14_RH_c,LD,LD4,14/03/2014,,1,1,RH,RH1,,,Straight,,E26,T05,,,,Corrosion - pitting/wastage,Corrosion: Bore-side — Pitting,,,,,,,,,,,,,,,,,,,,,,
LD4_2014-03-14_RH_d,LD,LD4,14/03/2014,,1,1,RH,RH1,,,Straight,,E26,T06,,,,Corrosion - pitting/wastage,Corrosion: Bore-side — Pitting,,,,,,,,,,,,,,,,,,,,,,
LD4_2014-03-14_RH_e,LD,LD4,14/03/2014,,1,1,RH,RH1,RH1 1st pass,Betw. hangers: Mid to Rear,Straight,,E26,T08,,,,Corrosion - pitting/wastage,Corrosion: Bore-side — Pitting,,,,,,,,,,,,,,,,,,,,,,
LD3_2014-02-22_Evap,LD,LD3,22/02/2014,,1,1,Evap,WW: Bot vest,Front: A-side,,Horizontal,,,T067,,,,Corrosion - pitting/wastage,Corrosion: Bore-side — Pitting,,,,,,,,,,,,,,,,,,,,,,
LD2_2014-02-18_Evap,LD,LD2,18/02/2014,,1,1,Evap,WW: Rear,,Burner: bottom,Attachment,,,T337,,,,Cracking: Fatigue/Creep/SCC/Corr-fat/etc,Cracking: Fatigue,"2 locations: bottom of apex refractory box at the attachment weld toe and the
other is at the bottom of the burner box at the attachment flat bar weld toe",,,,,,,,,,,,,,,,,,,,,
LD2_2014-02-06_RH,LD,LD2,6/02/2014,,1,1,RH,RH1,RH1 2nd pass,Betw. hangers: Mid to Rear,Straight,,E18,T18,,,,Corrosion - pitting/wastage,Corrosion: Bore-side — Pitting,,,,,,,,,,,,,,,,,,,,,,
BW2_2014-01-09_SH,BW,BW2,9/01/2014,,1,1,SH,SH2,Inclined,Tie row B,Tie: Solid,,Panel 1,T39,,,,Cracking: Fatigue/Creep/SCC/Corr-fat/etc,Cracking: Fatigue,T38-T39 tie,,,,,,,,,,,,,,,,,,,,,
LD2_2013-12-19_Evap,LD,LD2,19/12/2013,,1,1,Evap,WW: Screen,Rear: A-side,,Attachment,,E058,T01,,,,Quality,Quality: Welding,"PPW report 399.2 indicated possible weld defect at attachment clip.  Location was top of the rear wall. Not sure what the attachment is, nor that weld defect would be appropriate, but have left as quality welding.  Sdm 12-Nov-2019.",,,,,,,,,,,,,,,,,,,,,
LD2_2013-12-19_RH,LD,LD2,19/12/2013,,1,1,RH,RH1,?,?,?,,E008 or E009,T15-T21,,,,Unknown,Unknown: ?,8 tubes E008 and 10 tubes E009 replaced.  PPW report said primary could not be identified given substantial secondary damage.,,,,,,,,,,,,,,,,,,,,,
LD1_2013-11-23_Econ,LD,LD1,23/11/2013,,1,1,Econ,Econ A,Lower bank,Span: 3rd spacer bar to 4th,Adjacent wall,,E103,T03,,,,Erosion,Erosion: Fly-ash,T01 & T02 previously removed.  E104 (original last element) redundant.  Sidewall Mesh missing locally,,,,,,,,,,,,,,,,,,,,,
BW1_2013-11-22_SH,BW,BW1,22/11/2013,,1,1,SH,SH2,Inclined,Tie row C,Tie: Slip,,Panel 3,T05,,,,Cracking: Fatigue/Creep/SCC/Corr-fat/etc,Cracking: Fatigue,T04-T05 slip tie. Found at CMOP?,,,,,,,,,,,,,,,,,,,,,
BW4_2013-07-19_SH,BW,BW4,19/07/2013,,1,1,SH,SH2,Inclined,Tie row E,Tie: Solid,,Panel 1,T08,,,,Cracking: Fatigue/Creep/SCC/Corr-fat/etc,Cracking: Fatigue,T08-T09 tie. d/s end,,,,,,,,,,,,,,,,,,,,,
LD2_2013-07-16_RH,LD,LD2,16/07/2013,,1,1,RH,RH2,,Betw. hangers: Mid to Rear,Weld: DMW,,E16,T06,,,,Cracking: Fatigue/Creep/SCC/Corr-fat/etc,Cracking: Creep at DMW,,,,,,,,,,,,,,,,,,,,,,
LD2_2013-07-16_RH_b,LD,LD2,16/07/2013,,1,1,RH,RH2,,Betw. hangers: Mid to Rear,Weld: DMW,,E21,T21,,,,Cracking: Fatigue/Creep/SCC/Corr-fat/etc,Cracking: Creep at DMW,,,,,,,,,,,,,,,,,,,,,,
LY2_2013-05-22_Evap,LY,LY2,22/05/2013,,1,1,Evap,Hopper,Heat Shield Scallop Plate,Heat shield / dipper plates,Hopper?,,,?,,,Crack,Cracking: Fatigue/Creep/SCC/Corr-fat/etc,Cracking: Thermal-fatigue,,,,,,,,WW_AshHopper_heat_shield_dipper_plate_scallop_plates,,,Maintenance,7/07/2013 15:15,10/07/2013 1:00,,,15.77,,,"$649,000",,,
LD1_2013-05-13_SH,LD,LD1,13/05/2013,,1,1,SH,SH2,,,Weld: Header/stub,,E001,T03,,,,Cracking: Fatigue/Creep/SCC/Corr-fat/etc,Cracking: Fatigue,"Stub C?  Cracking at tube-side toe.  Also crack found at B-side header, E180, tube toe.",,,,,,,,,,,,,,,,,,,,,
LD3_2013-03-27_Evap,LD,LD3,27/03/2013,,1,1,Evap,WW: Front,,Top of SH4 inlet seal box,Attachment: Seal box,,,T003,,,,Cracking: Fatigue/Creep/SCC/Corr-fat/etc,Cracking: Fatigue,"Likely fatigue or thermal-fatigue, but report from time of failure not sighted.  A likely photo indicates a crack.  Sdm",,,,,,,,,,,,,,,,,,,,,
LD3_2013-03-27_SH,LD,LD3,27/03/2013,,1,1,SH,SH2,,Betw. hangers: Mid to Rear,Foreign object,,E137,T08,,,,Erosion,Erosion: Fly-ash,"""Initial leak appears to be from tube 8 and 9 caused by something jammed between element and eroding around""",,,,,,,,,,,,,,,,,,,,,
LD1_2013-03-23_RH,LD,LD1,23/03/2013,,1,1,RH,RH2,,,Weld: DMW,,E18,T06,,,,Cracking: Fatigue/Creep/SCC/Corr-fat/etc,Cracking: Creep at DMW,Smaller leak than E19? [Not in PlantTrack as of 7-Nov-19],,,,,,,,,,,,,,,,,,,,,
LD1_2013-03-23_RH_b,LD,LD1,23/03/2013,,1,1,RH,RH2,,,Weld: DMW,,E19,T06,,,,Cracking: Fatigue/Creep/SCC/Corr-fat/etc,Cracking: Creep at DMW,"Original note suggested T07, but ALS RT & drawing show as T06.",,,,,,,,,,,,,,,,,,,,,
LY4_2013-03-21_RH,LY,LY4,21/03/2013,,1,1,RH,RH2,Lower Bank,SBL B-C,SBL,,E38,T01,,,Rupture,Erosion,Erosion: Sootblower,E38 is at middle of boiler: sootblowers from both sides plus sag,,,,,,,RH2_SB_Lane_LB,,,Forced,2/05/2013 12:00,5/05/2013 2:00,,,36.75,,,"$1,511,000",,,
LD2_2013-03-17_Evap,LD,LD2,17/03/2013,,1,1,Evap,WW: Front,,,Hopper nose,,,T011,,,,Corrosion - pitting/wastage,Corrosion: External,External corrosion per ALS database.  Probably at horizontal tube at hopper throat.  Only RT report sighted. Sdm,,,,,,,,,,,,,,,,,,,,,
LD3_2013-03-06_Evap,LD,LD3,6/03/2013,,1,1,Evap,WW: LHS (B),,"Belt duct, centre sootblower",?,,,?,,,,Corrosion - pitting/wastage,Corrosion: External,"Ext corr based on ALS database.  Database does not say tube number, but RT report has replacements at SW tubes 76-81",,,,,,,,,,,,,,,,,,,,,
