Repository: saberiamir/Tube_leak_detection

# Tube_leak_detection
This project is intended to provide algorithms to detect tube leaks as early as possible.

File: 9. Input Data, Cache/AGL_BTF_Register_RECORDS as at 22-09-16.csv (part 3 of 4)
BTF_ID,Station,Unit,BTF Date,BTF Time,BTF Weight,BTF Prim Sec,Region,Sub-region,Sub-sub-region,Locn along tube,Feature,Offset ID,El,Tube,Tube circuit,Tube pass,Failure mode,FM_Group,FM_Detail,Notes,Butt weld count,Notes Secondary Damage,External release,Event driven,BTF date retrospective,BTF time retrospective,Survey locn,Date of Last Inspection,Outage Code,Outage type,Outage DateTime Start,Outage dateTime Finish,LOA op derate,LOA run-down,LOA outage,LOA run-up,LOA masked,LOA $,Notes Outage LOA,Plant Failure Report,BTF Report
LY2_2013-03-06_RH,LY,LY2,6/03/2013,,1,1,RH,RH1,Lower Bank,?,Straight,,E015,T12,,,Rupture,Erosion,Erosion,External surface on side of horizontal tube: Old wear (oxidised in service) : relatively flat. Unsure of cause.,,,,,,,RH1,,,Forced,6/03/2013 20:00,9/03/2013 10:15,,,34.11,,,"$1,600,000",,,
LD3_2013-02-25_Evap,LD,LD3,25/02/2013,,1,1,Evap,WW: LHS (B),,Poke hole,Penetration: Poke hole,,,T081,,,,Corrosion - pitting/wastage,Corrosion: External,Ext corr in refractory seal box area: clear photo on file. RT report has replacements at SW tubes 74-81.  n.b. common tubes replaced 6-Mar-13,,,,,,,,,,,,,,,,,,,,,
LY3_2013-02-19_RH,LY,LY3,19/02/2013,,1,1,RH,RH1,Upper Bank,Tail: Inlet,Tail,,?,?,,,Rupture,Erosion,Erosion: Fly-ash,,,,,,,,RH1_Tail_Bif_Inlet,,,Forced,19/02/2013 8:15,25/02/2013 1:45,,,78.65,,,"$3,239,000",,,
LD2_2013-02-13_RH,LD,LD2,13/02/2013,,0,1,RH,RH2,,,Secondary damage,,E08,T19,,,,Cracking: Fatigue/Creep/SCC/Corr-fat/etc,Cracking: Fatigue,Secondary?,,,,,,,,,,,,,,,,,,,,,
LD2_2013-02-13_RH_b,LD,LD2,13/02/2013,,1,1,RH,RH2,,T18-T21 tie,Tie: Solid,,E08,T21,,,,Cracking: Fatigue/Creep/SCC/Corr-fat/etc,Cracking: Fatigue,T18-T21 tie. E08 T18-T21 tie failure had occurred 12 months earlier!!!! Possibly cracked at T18: not clear from photos if T18 or T21.,,,,,,,,,,,,,,,,,,,,,
LD2_2013-02-13_RH_c,LD,LD2,13/02/2013,,0,1,RH,RH2,,,Secondary damage,,E08,T18,,,,Cracking: Fatigue/Creep/SCC/Corr-fat/etc,Cracking: Fatigue,Secondary?,,,,,,,,,,,,,,,,,,,,,
LD2_2013-02-13_RH_d,LD,LD2,13/02/2013,,0,1,RH,RH2,,,Secondary damage,,E08,T20,,,,Cracking: Fatigue/Creep/SCC/Corr-fat/etc,Cracking: Fatigue,Secondary?,,,,,,,,,,,,,,,,,,,,,
LY1_2013-02-04_Econ,LY,LY1,4/02/2013,,1,1,Econ,Lower bank,,"Rear wall, bend",Bend adj wall,,E063,T10,,,Rupture,Erosion,Erosion: Fly-ash,Tube out of alignment,,,,,,,Econ_Bend_LB_RearWall,,,Forced,4/02/2013 22:15,6/02/2013 20:15,,,26.77,,,"$1,135,000",,,
LD4_2013-01-31_Evap,LD,LD4,31/01/2013,,1,1,Evap,WW: Bot vest,Rear: A-side,Bend 2,Horizontal,,,T103,,,,Corrosion - pitting/wastage,Corrosion: Bore-side — Pitting,,,,,,,,,,,,,,,,,,,,,,
LD1_2013-01-19_Evap,LD,LD1,19/01/2013,,1,1,Evap,WW: Rear,,Under dip seal,Attachment: Dip seal,,,T160,,,,Cracking: Fatigue/Creep/SCC/Corr-fat/etc,Cracking: Fatigue,Photos availableplus brief report.  Fatigue per ALS database.,,,,,,,,,,,,,,,,,,,,,
LD2_2013-01-04_SH,LD,LD2,4/01/2013,,1,1,SH,SH4,,Hanger: Rear,Tie: Solid,,E22,T02,,,,Cracking: Fatigue/Creep/SCC/Corr-fat/etc,Cracking: Fatigue,,,,,,,,,,,,,,,,,,,,,,
BW2_2012-11-18_SH,BW,BW2,18/11/2012,,1,1,SH,SH2,Vertical,Tie row 11,Tie: Solid,,Panel 5,T06,,,,Cracking: Fatigue/Creep/SCC/Corr-fat/etc,Cracking: Fatigue,T05-T06 tie.  Bottom.  Report didn't state whether primary more likely at T05 or T06: photos suggest T06 but not certain.,,,,,,,,,,,,,,,,,,,,,
LD3_2012-09-24_Evap,LD,LD3,24/09/2012,,1,1,Evap,WW: Bot vest,Front: A-side,,Bend,,,T070,,,,Corrosion - pitting/wastage,Corrosion: Bore-side — Pitting,,,,,,,,,,,,,,,,,,,,,,
LD3_2012-09-24_Evap_b,LD,LD3,24/09/2012,,1,1,Evap,WW: Bot vest,Rear: B-side,,Bend,,,T093,,,,Corrosion - pitting/wastage,Corrosion: Bore-side — Pitting,,,,,,,,,,,,,,,,,,,,,,
LD3_2012-09-24_Evap_c,LD,LD3,24/09/2012,,1,1,Evap,WW: Bot vest,Rear: A-side,,Bend,,,T131,,,,Corrosion - pitting/wastage,Corrosion: Bore-side — Pitting,,,,,,,,,,,,,,,,,,,,,,
BW3_2012-09-20_SH,BW,BW3,20/09/2012,,1,1,SH,HRA,Wall: Rear ,HRA side wall header,Corner,,,T271,,,,Cracking: Fatigue/Creep/SCC/Corr-fat/etc,Cracking: Thermal-fatigue,Cracking at seal box just below level of HRA lower sidewall header.,,,,,,,,,,,,,,,,,,,,,
LD3_2012-06-28_Evap,LD,LD3,28/06/2012,,1,1,Evap,WW: Bot vest,,,Horizontal,,,T126,,,,Corrosion - pitting/wastage,Corrosion: Bore-side — Pitting,,,,,,,,,,,,,,,,,,,,,,
LD3_2012-05-18_Evap,LD,LD3,18/05/2012,,1,1,Evap,WW: Bot vest,Front: A-side,,Horizontal,,,T047,,,,Corrosion - pitting/wastage,Corrosion: Bore-side — Pitting,,,,,,,,,,,,,,,,,,,,,,
LD3_2012-05-03_Evap,LD,LD3,3/05/2012,,1,1,Evap,WW: Bot vest,Front: A-side,,Horizontal,,,T073,,,,Corrosion - pitting/wastage,Corrosion: Bore-side — Pitting,,,,,,,,,,,,,,,,,,,,,,
BW2_2012-04-21_SH,BW,BW2,21/04/2012,,1,1,SH,HRA,Wall: Rear ,Econ inlet,Toggle tube,,,T252,,,,Erosion,Erosion: Fly-ash,Eroded toggle tube at baffle above econ inlet,,,,,,,,,,,,,,,,,,,,,
LD3_2012-04-16_RH,LD,LD3,16/04/2012,,1,1,RH,RH2,,T18-T21 tie,Tie: Solid,,E23,T18,,,,Cracking: Fatigue/Creep/SCC/Corr-fat/etc,Cracking: Fatigue,"T18-T21 tie.  PPW report implies T18 crack, but could be T21.",,,,,,,,,,,,,,,,,,,,,
LD3_2012-04-16_RH_b,LD,LD3,16/04/2012,,0,1,RH,RH2,,T18-T21 tie,Tie: Solid,,E23,T21,,,,Cracking: Fatigue/Creep/SCC/Corr-fat/etc,Cracking: Fatigue,Secondary?,,,,,,,,,,,,,,,,,,,,,
LD3_2012-03-29_Evap,LD,LD3,29/03/2012,,1,1,Evap,WW: Rear,,?,?,,,T204,,,,Corrosion - pitting/wastage,Corrosion: External,Tubes 200-206 between corners 3 & 6. Some photos but not seen detailed report.,,,,,,,,,,,,,,,,,,,,,
LD3_2012-02-16_RH,LD,LD3,16/02/2012,,1,1,RH,RH1,RH1 1st pass,Inlet tail,Tail,,E18,T04,,,,Corrosion - pitting/wastage,Corrosion: External,Suggested in PPW report as external erosion from gases being sucked through damaged seal plate into vestibule.,,,,,,,,,,,,,,,,,,,,,
LY1_2012-02-10_Evap,LY,LY1,10/02/2012,,1,1,Evap,WW: RHS (E),,,Offset: Buckstay,,,T270,,,Crack,Cracking: Fatigue/Creep/SCC/Corr-fat/etc,Cracking: Thermal-fatigue,,,,,,,,WW_SlopingWall_Buckstay_offset_Membrane_Term,,,Maintenance,17/02/2012 20:00,19/02/2012 1:00,,,17.68,,,"$257,832",,,
LD2_2012-02-06_RH,LD,LD2,6/02/2012,,1,1,RH,RH2,,T18-T21 tie,Tie: Solid,,E08,T18,,,,Cracking: Fatigue/Creep/SCC/Corr-fat/etc,Cracking: Fatigue,T18-T21 tie. Tie cracking failure again 12 months later!,,,,,,,,,,,,,,,,,,,,,
LY1_2012-02-06_Evap,LY,LY1,6/02/2012,,1,1,Evap,WW: LHS (W),,Header: Inlet,Memb. term.,,,T248,,,Crack,Cracking: Fatigue/Creep/SCC/Corr-fat/etc,Cracking: Thermal-fatigue,,,,,,,,WW_SlopingWall_Inlet_Header_Membrane_Term,,,Maintenance,17/02/2012 20:00,,,,,,,,,,
LD3_2012-01-25_RH,LD,LD3,25/01/2012,,1,1,RH,RH2,,T18-T21 tie,Tie: Solid,,E09,T21_T,,,,Cracking: Fatigue/Creep/SCC/Corr-fat/etc,Cracking: Fatigue,Mix of E08 & E09 in report.  Will use E09 here per ALS database but can't totally exclude failure was E08.,,,,,,,,,,,,,,,,,,,,,
LD3_2012-01-25_Evap,LD,LD3,25/01/2012,,1,1,Evap,WW: Bot vest,Rear: B-side,Horiz bend,Bend,,,T089,,,,Corrosion - pitting/wastage,Corrosion: Bore-side — Pitting,,,,,,,,,,,,,,,,,,,,,,
LD2_2012-01-01_Evap,LD,LD2,1/01/2012,,1,1,Evap,WW: LHS (B),,Tank level -1,Penetration: Sootblower,,,T108,,,,Cracking: Fatigue/Creep/SCC/Corr-fat/etc,Cracking: Fatigue,"PPW report 1836.  Burner C-D level.  At redundant sootblower penetration. PPW says appeared to have gailed at T108 (straight) at the weld of an infill plate.  ALS report has as fatigue, but given at penetration and later severe erosion findings at penettrations, can't dismiss external corrosion.  sdm",,,,,,,,,,,,,,,,,,,,,
LD3_2011-12-19_Evap,LD,LD3,19/12/2011,,1,1,Evap,WW: RHS (A),,Drum level -1,Door: Access,,,T154,,,,Corrosion - pitting/wastage,Corrosion: External,"Door A8.  2 old window welds on tube and PPW report attributed to BTF to very poor quality of weld and failure at porosity.  However, although could assign as Quality: Welding, suspect may be more likely driven by external erosion so have assigned as that for now.  Could reassess later. ",,,,,,,,,,,,,,,,,,,,,
LY1_2011-12-17_Evap,LY,LY1,17/12/2011,,1,1,Evap,WW: LHS (W),,Buckstay Offset 2 L,Memb. term.,,,T029,,,Crack,Cracking: Fatigue/Creep/SCC/Corr-fat/etc,Cracking: Thermal-fatigue,Cracked adjacent to offset tube (28).,,None,,,,,WW_SlopingWall_Buckstay_offset_Membrane_Term,,11-U1-D,Maintenance,20/12/2011 21:00,22/12/2011 1:30,,,17.42,,,"$316,439",,,
LD2_2011-11-30_Evap,LD,LD2,30/11/2011,,1,1,Evap,WW: Rear,,Bunker level -1,Attachment: Buckstay,,,T001,,,,Cracking: Fatigue/Creep/SCC/Corr-fat/etc,Cracking: Fatigue,Weld toe crack on underside of buckstay. Welded at crown of tube. A-side rear corner.,,,,,,,,,,,,,,,,,,,,,
BW4_2011-11-23_RH,BW,BW4,23/11/2011,,1,1,RH,RH5,Vertical leg,Mid-height vertical leg,Straight,,E041,T01,,,,Creep rupture,Creep: Long term,"No blockage found, but can't exclude.  Have assigned as long-term after reviewing report. sdm 2-Nov-19.  Behind partition wall screen tubes.",,,,,,,,,,,,,,,,,,,,,
LD2_2011-11-23_Evap,LD,LD2,23/11/2011,,1,1,Evap,WW: RHS (A),,Burner G-H,Door: Observation,,,T006,,,,Corrosion - pitting/wastage,Corrosion: External,,,,,,,,,,,,,,,,,,,,,,
LD4_2011-11-22_RH,LD,LD4,22/11/2011,,1,1,RH,RH1,RH1 1st pass,,Straight,,E11,T01,,,,Corrosion - pitting/wastage,Corrosion: Bore-side — Pitting,near hanger but not sure which one from PPW report.,,,,,,,,,,,,,,,,,,,,,
LD2_2011-11-02_RH,LD,LD2,2/11/2011,,1,1,RH,RH2,,T18-T21 tie,Tie: Solid,,E08,T21,,,,Cracking: Fatigue/Creep/SCC/Corr-fat/etc,Cracking: Fatigue,[Not in PlantTrack as of 7-Nov-2019?],,,,,,,,,,,,,,,,,,,,,
LD3_2011-10-21_Evap,LD,LD3,21/10/2011,,1,1,Evap,WW: Front,Header: Upper,Stub-to-header,Stub,,,T042,,,,Cracking: Fatigue/Creep/SCC/Corr-fat/etc,Cracking: Fatigue,"PPW said manufacture weld failure, but more likely to be a fatigue crack unless header suffer signif external erosion. There are some photos but not definitive. Sdm",,,,,,,,,,,,,,,,,,,,,
LD3_2011-10-15_Evap,LD,LD3,15/10/2011,,1,1,Evap,WW: Rear,,Burner A-B level. Top apex.,Penetration: Burner apex,,,T037,,,,Corrosion - pitting/wastage,Corrosion: External,Corner 7.  Top apex of corner 7 burner opening.  PPW suggest updraft through opening.  Photos given.  Have assigned as external corrosion based on later investigation of the failures at openings. Sdm,,,,,,,,,,,,,,,,,,,,,
LD3_2011-10-15_Evap_b,LD,LD3,15/10/2011,,1,1,Evap,WW: LHS (B),,Nose of front wall,Side/sloping walls,,,T051,,,,Corrosion - pitting/wastage,Corrosion: External,PPW suggest external corrosion associated with refractory at sloping wall to side wall interface.  Peter Merrett suggest known mechanism so could be worth confirming history with him.,,,,,,,,,,,,,,,,,,,,,
LD3_2011-09-21_Evap,LD,LD3,21/09/2011,,1,1,Evap,WW: Front,,RH1 inlet,Seal box,,,T328,,,,Corrosion - pitting/wastage,Corrosion: External,At RH penetration 23: left side joggled fron tube. (I think T328 but may be worth confirming). PPW suggest weld defect but later investigations would indicate external corrosion / acidic refractory the driver. Sdm,,,,,,,,,,,,,,,,,,,,,
LD3_2011-09-17_Evap,LD,LD3,17/09/2011,,1,1,Evap,WW: LHS (B),,Belt duct,Attachment: Buckstay pressure plate,,,T001,,,,Cracking: Fatigue/Creep/SCC/Corr-fat/etc,Cracking: Fatigue,Front / B-side corner. Welded across tube crowns. Repair used saddles around tubes with weld to membrane not tube crown.,,,,,,,,,,,,,,,,,,,,,
LY1_2011-09-09_SH,LY,LY1,9/09/2011,,1,1,SH,SH2,Lower bank,Tail: Outlet,Tail,,Tail 01,T03,,,,Erosion,Erosion: Fly-ash,"Was shielded in Aug-11, but found in Sep-11 planned outage to be leaking under shield. Was replaced with Conformaclad tail as were 12-off other outlet tails and 3-off inlet tails.",,,,,,,SH2_Tail_outlet_bif,,,Planned,6/06/2011 0:00,,,,-,,, $-   ,,,
LD2_2011-08-31_SH,LD,LD2,31/08/2011,,1,1,SH,SH2,,,Tie: Solid,,E083,T13,,,,Cracking: Fatigue/Creep/SCC/Corr-fat/etc,Cracking: Fatigue,Refer PPW report 1651. Caused starvation damage of tube 18 between middle and rear hangers. Not clear from PPW report which hanger.,,,,,,,,,,,,,,,,,,,,,
LY4_2011-08-15_RH,LY,LY4,15/08/2011,,1,1,RH,RH1,Upper bank,Tail: Inlet,Tail,,Tail 66,T08,,,Rupture,Erosion,Erosion: Fly-ash,,,,,,,,RH1_Tail_Bif_Inlet,,,Forced,15/08/2011 19:59,18/08/2011 12:42,,,30.85,,,"$770,000",,,
LY4_2011-08-15_RH_b,LY,LY4,15/08/2011,,0,1,RH,RH1,Upper bank,Tail: Inlet,Tail,,Tail 05,T08,,,,Erosion,Erosion: Fly-ash,,,,,,,,,,,,,,,,,,,,,,
LY1_2011-08-05_SH,LY,LY1,5/08/2011,,1,1,SH,SH2,Upper bank,Tail: Inlet,Tail,,Tail 01,T03,,,Rupture,Erosion,Erosion: Fly-ash,n.b. one of the shields found worn through in Aug-11 had been installed in Aug 2010 (5mm thick 253MA). This rapid wear triggered the awareness that changed operating conditions (insufficient sootblowing) were triggering the spate of fly ash erosion failures.,,,,,,,SH2_Tail_inlet_bif,,,Forced,5/08/2011 6:10,8/08/2011 23:17,,,51.42,,,"$1,286,000",,,
LD2_2011-08-02_Evap,LD,LD2,2/08/2011,,1,1,Evap,WW: Front,,Belt duct: 200mm above,Arc strike,,,T148,,,,Quality,Quality: Welding,"PPW report suggests likely from arc strike for pad welding.  ALS BTF database had as overheating/starvation, but not sure of basis.",,,,,,,,,,,,,,,,,,,,,
LD1_2011-07-29_SH,LD,LD1,29/07/2011,,1,1,SH,SH1,,"Front wall,  bottom bend",Adjacent wall,,E90,T01,,,,Erosion,Erosion: Fly-ash,Bottom bend at front wall adjacent centre wall.,,,,,,,,,,,,,,,,,,,,,
LD1_2011-07-29_Evap,LD,LD1,29/07/2011,,1,1,Evap,WW: Front,,Nose tubes: dip seal,Attachment: Dip seal,,,T096,,,,Cracking: Fatigue/Creep/SCC/Corr-fat/etc,Cracking: Fatigue,,,,,,,,,,,,,,,,,,,,,,
LD2_2011-06-12_Evap,LD,LD2,12/06/2011,,1,1,Evap,WW: LHS (B),,Sloping wall,Side/sloping walls,,,T140,,,,Corrosion - pitting/wastage,Corrosion: External,B side wall at rear sloping wall.  Just above seal plate that attaches to sloping wall.,,,,,,,,,,,,,,,,,,,,,
LD2_2011-05-06_RH,LD,LD2,6/05/2011,,1,1,RH,RH2,Lower RH2 pass,Betw. hangers: Mid to Rear,Weld: DMW,,E23,T06,,,,Cracking: Fatigue/Creep/SCC/Corr-fat/etc,Cracking: Creep at DMW,,,,,,,,,,,,,,,,,,,,,,
LD2_2011-05-06_RH_b,LD,LD2,6/05/2011,,1,1,RH,RH2,Lower RH2 pass,Betw. hangers: Mid to Rear,Weld: DMW,,E24,T06,,,,Cracking: Fatigue/Creep/SCC/Corr-fat/etc,Cracking: Creep at DMW,,,,,,,,,,,,,,,,,,,,,,
LD2_2011-05-06_RH_c,LD,LD2,6/05/2011,,1,1,RH,RH2,Lower RH2 pass,Betw. hangers: Mid to Rear,Straight,,E19,T06,,,,Cracking: Fatigue/Creep/SCC/Corr-fat/etc,Cracking: Creep at DMW,Not right at weld,,,,,,,,,,,,,,,,,,,,,
LD2_2011-05-06_RH_d,LD,LD2,6/05/2011,,1,1,RH,RH2,Lower RH2 pass,Betw. hangers: Mid to Rear,Straight,,E11,T03,,,,Creep rupture,Creep: Long term,"Although one of the lower tubes in the inlet pass, this is a shorter circuit.  Somewhat surprising that it failed if other tubes T03s are not showing distress.  Sdm",,,,,,,,,,,,,,,,,,,,,
LD2_2011-05-06_RH_e,LD,LD2,6/05/2011,,1,1,RH,RH2,Lower RH2 pass,,Straight,,E12,T06,,,,Creep rupture,Creep: Long term,ALS suggest high temperature corrosion / thermal fatigue but perhaps better hust to assign to long term high temperature.  Was a somewhat unusual failure that was circumferential and about 75 mm from weld. Sdm,,,,,,,,,,,,,,,,,,,,,
LD2_2011-05-03_RH,LD,LD2,3/05/2011,,1,1,RH,RH2,Upper RH2 pass,Betw. hangers: Mid to Rear,Weld: DMW,,E13,T21,,,,Cracking: Fatigue/Creep/SCC/Corr-fat/etc,Cracking: Creep at DMW,Leaking,,,,,,,,,,,,,,,,,,,,,
LD4_2011-04-01_RH,LD,LD4,1/04/2011,,1,1,RH,RH1,RH1 1st pass,Betw. hangers: Mid to Rear,Tie: Slip,,E23,T02,,,,Cracking: Fatigue/Creep/SCC/Corr-fat/etc,Cracking: Fatigue,,,,,,,,,,,,,,,,,,,,,,
LY1_2011-03-03_RH,LY,LY1,3/03/2011,,1,1,RH,RH1,Lower bank,"45° tube, rear wall",Straight,,E143,T08,,,Rupture,Erosion,Erosion: Fly-ash,,,,,,,,RH1_LB_45degree_RearWall_UpperBend,,,Forced,3/03/2011 12:22,5/03/2011 22:58,,,33.65,,,,,PFR111-002,
LY4_2011-02-20_RH,LY,LY4,20/02/2011,,1,1,RH,RH1,Lower bank,"45° tube, rear wall",Straight,,E140,T08,,,Rupture,Erosion,Erosion: Fly-ash,,,Rear waterwall tubes 140 & 141 holed: replaced.  138 & 139 eroded to 4.0 and 2.8 rem wall:  Pad welded.,,,,,RH1_LB_45degree_RearWall_UpperBend,,,Forced,20/02/2011 6:47,23/02/2011 6:04,,,40.78,,,,,PFR411-001,
LD1_2011-02-15_Evap,LD,LD1,15/02/2011,,1,1,Evap,WW: Bot vest,Front: B-side,Horiz bend,Horizontal,,,T008,,,,Corrosion - pitting/wastage,Corrosion: Bore-side — Pitting,,,,,,,,,,,,,,,,,,,,,,
LD2_2011-02-15_Evap,LD,LD2,15/02/2011,,1,1,Evap,WW: LHS (B),,Operating +1,Door: Inspection,,,T007,,,,Corrosion - pitting/wastage,Corrosion: External,failed at butt weld,,,,,,,,,,,,,,,,,,,,,
LD2_2011-01-27_Econ,LD,LD2,27/01/2011,,1,1,Econ,Econ A,Upper bank,Centre bends,Bend adj wall,,E086,T03,,,,Erosion,Erosion: Fly-ash,"From photo and PPW description, probably just (50-100mm) u/s of intrados on T03. sdm",,,,,,,,,,,,,,,,,,,,,
BW2_2011-01-06_SH,BW,BW2,6/01/2011,,1,1,SH,SH2,Inclined,Tie row D,Tie: Solid,,Panel 1,T38,,,,Cracking: Fatigue/Creep/SCC/Corr-fat/etc,Cracking: Fatigue,T38-T39 tie,,,,,,,,,,,,,,,,,,,,,
LD2_2010-12-30_SH,LD,LD2,30/12/2010,,1,1,SH,SH4,,Betw. hangers: Mid to Rear,Straight,,E035,T07,,,,Creep rupture,Creep: Long term,,,,,,,,,,,,,,,,,,,,,,
BW3_2010-11-30_SH,BW,BW3,30/11/2010,,1,1,SH,SH2,Outlet,Outlet stub,Foreign object,,Panel 4,T67,,,,Creep rupture,Creep: Short term — Starvation/Blockage,Partial blockage by foreign object at the T67  orifice at the inlet header. Ruptured at bend in outlet stub.,,,,,,,,,,,,,,,,,,,,,
LD2_2010-11-25_RH,LD,LD2,25/11/2010,,1,1,RH,RH1,RH1 2nd pass,Betw. hangers: Mid to Rear,Straight,,E17,T08,,,,Creep rupture,Creep: Long term,,,,,,,,,,,,,,,,,,,,,,
LY2_2010-11-12_Evap,LY,LY2,12/11/2010,,1,1,Evap,WW: LHS (W),,Header: Inlet,Memb. term.,,,?,,,Crack,Cracking: Fatigue/Creep/SCC/Corr-fat/etc,Cracking: Thermal-fatigue,,,None,,,,,WW_SlopingWall_Inlet_Header_Membrane_Term,,,Maintenance,19/11/2010 22:00,21/11/2010 1:00,,,14.8,,,,,PFR210-006,
LD3_2010-09-25_Evap,LD,LD3,25/09/2010,,1,1,Evap,WW: Front,,RH1 penetration,Penetration: RH1,,,T207,,,,Corrosion - pitting/wastage,Corrosion: External,RH element 17,,,,,,,,,,,,,,,,,,,,,
LY1_2010-09-20_SH,LY,LY1,20/09/2010,,1,1,SH,SH1,Convection Bank,,Straight,,E18,T04,,,Crack,Quality,Quality: Welding,Defect at new weld for stubs installed Aug-10,,"18.3 holes, 18.2 minor wear",,,,,,,,Maintenance,20/09/2010 21:00,23/09/2010 16:15,,,38.72,,,,,PFR110-002,
LD4_2010-09-11_Evap,LD,LD4,11/09/2010,,1,1,Evap,WW: Bot vest,Rear: A-side,,Horizontal,,,T086,,,,Corrosion - pitting/wastage,Corrosion: Bore-side — Pitting,"At extrados of horiz bend, not bottom",,,,,,,,,,,,,,,,,,,,,
LY4_2010-09-11_RH,LY,LY4,11/09/2010,,1,1,RH,RH1,Lower bank,Bif: Outlet,Tail,,Tail 02,T05,,,Rupture,Erosion,Erosion: Fly-ash,Secondary damage from April 2010 fly ash erosion of 45° tube,,Bif 2.4,,,,,RH1_LB_45degree_rearwall,,,Forced,11/09/2010 10:45,14/09/2010 10:30,,,41.38,,,,,PFR410-004,need loss info!
LD4_2010-09-10_RH,LD,LD4,10/09/2010,,1,1,RH,RH1,RH1 1st pass,Betw. hangers: Mid to Rear,Tie: Flex,,E26,T04,,,,Cracking: Fatigue/Creep/SCC/Corr-fat/etc,Cracking: Corrosion-fatigue,May need to reassess mechanism.  Sdm,,,,,,,,,,,,,,,,,,,,,
LY2_2010-08-31_Econ,LY,LY2,31/08/2010,,1,1,Econ,Upper bank,,Orifice: Inlet leg,Orifice weld,,E136,T01,,,Crack,Quality,Quality: Welding,Upstream site weld for orifice assembly installed 2003,,,,,,,Econ_orifice,,,Forced,31/08/2010 19:15,2/09/2010 9:15,,,20.88,,,,,PFR210-004,
LD1_2010-08-17_RH,LD,LD1,17/08/2010,,1,1,RH,RH2,,,Straight,,E16,T06,,,,Creep rupture,Creep: Long term,suggested as wrong material in ALS BTF register.  But will give as long term creep here for now. Sdm,,,,,,,,,,,,,,,,,,,,,
LY3_2010-08-16_SH,LY,LY3,16/08/2010,,1,1,SH,SH2,Lower bank,Weld: Butt,Weld: Butt,,E073,T08,,,Crack,Quality,Quality: Welding,Flash butt weld parted at centre: 360°,,73.9: eroded,,,,,SH2_FlashButtWelds,,,Forced,16/08/2010 9:30,18/08/2010 10:30,,,26.47,,, $-   ,,PFR310-002,
LD1_2010-08-02_Evap,LD,LD1,2/08/2010,,1,1,Evap,WW: Front,,Belt duct,Attachment: Buckstay pressure plate,,,T048,,,,Cracking: Fatigue/Creep/SCC/Corr-fat/etc,Cracking: Fatigue,,,,,,,,,,,,,,,,,,,,,,
LD1_2010-08-02_Econ,LD,LD1,2/08/2010,,1,1,Econ,Econ B,Lower bank,"Centre bends, 3rd U-bend from top of bank",Bend,,E103,T11,,,,Erosion,Erosion: Fly-ash,"Reported as Bend H, 3rd from bottom, but H is shown as 3rd set of U bends from top of lower bank.  Eroded at extrados.  E103 capped at inlet/outlet headers rather than doing full bend replacements.",,,,,,,,,,,,,,,,,,,,,
LD2_2010-07-23_Evap,LD,LD2,23/07/2010,,1,1,Evap,WW: Rear,,Burner G-H level,Quality: Maintenance,,,T337,,,,Quality,Quality: Maintenance,Part wall thickness ocy-acetylene 'cut' from nearby works led to reduced wall and subsequent penetration via internal and external oxidation. Burner at corner 2. Failure on rear side of tube in between the flat bar seal welds. Metallurgy & insp reports by ALS.,,,,,,,,,,,,,,,,,,,,,
LD2_2010-07-21_SH,LD,LD2,21/07/2010,,1,1,SH,SH4,,Betw. hangers: Front to Mid,Straight,,E079,T07,,,,Creep rupture,Creep: Long term,,,,,,,,,,,,,,,,,,,,,,
LD2_2010-06-21_Econ,LD,LD2,21/06/2010,,1,1,Econ,Econ A,Upper bank,Centre bends,Bend adj wall,,E097,T02,,,,Erosion,Erosion: Fly-ash,RT reports shows replacements of bends at both E96 & E97 at bends T01-T04 and T02-T03.,,,,,,,,,,,,,,,,,,,,,
LY1_2010-06-21_RH,LY,LY1,21/06/2010,,1,1,RH,RH1,Lower bank,"45° tube, rear wall",Straight,,E148,T08,,,Rupture,Erosion,Erosion: Fly-ash,Fly ash erosion on 45° tube after mesh plugged?,,Ruptured east bif inlet leg for bif 74.1,,,,,RH1_LB_45degree_rearwall,,,Forced,21/06/2010 8:53,25/06/2010 3:43,,,52.07,,,,,PFR110-001,
LD4_2010-06-18_Evap,LD,LD4,18/06/2010,,1,1,Evap,WW: LHS (B),,Sloping wall,Side/sloping walls,,,T133,,,,Corrosion - pitting/wastage,Corrosion: External,Tubes replaced were B-side T130-T141.  Likely corrosion associated with wet refractory and/or ash. From photos T133 seems most likely but not certain primary. Sdm,,,,,,,,,,,,,,,,,,,,,
LD2_2010-06-03_RH,LD,LD2,3/06/2010,,1,1,RH,RH2,,Betw. hangers: Mid to Rear,Straight,,E09,T07,,,,Creep rupture,Creep: Long term,,,,,,,,,,,,,,,,,,,,,,
LY2_2010-06-02_SH,LY,LY2,2/06/2010,,1,1,SH,SH2,Upper bank,SBL C-D,Acoustic baffle,,E117,T08,,,Rupture,Erosion,Erosion: Sootblower,S/B erosion exacerbated by acoustic baffle,,"Ruptured: 118.8, 119.4, 112.2, 113.1, 113.2, plus bends & bent tubes",,,,,SH2_adj_Baffle,,,Forced,2/06/2010 7:33,6/06/2010 11:20,,,52.7,,,,,PFR210-002,
LD1_2010-05-27_Econ,LD,LD1,27/05/2010,,1,1,Econ,Econ B,Upper bank,Spacer bar: 3rd from header (Mid),Spacer bar,,E095,T03,,,,Erosion,Erosion: Fly-ash,"RT weld map shows near centre spacers, but specific location of leak not confirmed.  Sdm",,,,,,,,,,,,,,,,,,,,,
LY3_2010-05-18_RH,LY,LY3,18/05/2010,,1,1,RH,RH1,Lower bank,"45° tube, rear wall",Straight,,E001,T08,,,Rupture,Erosion,Erosion: Fly-ash,Fly ash erosion on 45° tube after mesh plugged?,,,,,,,RH1_LB_45degree_rearwall,,,Forced,18/05/2010 17:01,21/05/2010 5:05,,,35,,,,,PFR310-001,
LD2_2010-04-27_Econ,LD,LD2,27/04/2010,,1,1,Econ,Econ B,,,Bend,,E072,?,,,,Erosion,Erosion: Fly-ash,"Photo shows hole in E072 intrados of a bottom tube, but not immediately clear if upper bank header wall or lower bank centre wall, but may be able to deduce from labelled E71 & E72.  RT suggests damage to E069-E074. Assume E72 hole was primary but not certain.",,,,,,,,,,,,,,,,,,,,,
LY4_2010-04-27_RH,LY,LY4,27/04/2010,,1,1,RH,RH1,Lower bank,"45° tube, rear wall",Straight,,E003,T08,,,Rupture,Erosion,Erosion: Fly-ash,Fly ash erosion on 45° tube after mesh plugged?,,,,,,,RH1_LB_45degree_rearwall,,,Forced,27/04/2010 10:59,29/04/2010 21:05,,,33.34,,,,,PFR410-001,
LY2_2010-04-12_RH,LY,LY2,12/04/2010,,1,1,RH,RH1,Lower bank,"Front wall, bend intrados",Bend,,E123,T01,,,Rupture,Erosion,Erosion: Fly-ash,Fly ash erosion on intrados of misaligned tube.,,,,,,,RH1_Bend_LB_FrontWall,,,Forced,12/04/2010 14:55,15/04/2010 23:06,,,43.63,,,,,PFR210-001,
LD2_2010-02-23_Evap,LD,LD2,23/02/2010,,1,1,Evap,WW: Rear,,Centre wall penetration T071,Offset,,,T186,,,,Cracking: Fatigue/Creep/SCC/Corr-fat/etc,Cracking: Corrosion-fatigue,ALS metallurgy report: LID2-4255-L647-01,,,,,,,,,,,,,,,,,,,,,
LD4_2010-02-01_SH,LD,LD4,1/02/2010,,1,1,SH,SH4,,Betw. hangers: Mid to Rear,Straight,,E35,T07,,,,Creep rupture,Creep: Long term,,,,,,,,,,,,,,,,,,,,,,
LD2_2009-12-14_Econ,LD,LD2,14/12/2009,,1,1,Econ,Econ B,Upper bank,?,?,,E034,T03,,,,Erosion,Erosion: Fly-ash,Refer PFR 09/0039.  Specific location not identified.,,,,,,,,,,,,,,,,,,,,,
LY2_2009-12-09_RH,LY,LY2,9/12/2009,,1,1,RH,RH2,Upper bank,U/S of DMW,Ferritic pre DMW,,E15,T08,,,Rupture,Creep rupture,Creep: Long term,Failed just upstream of original flash butt DMW. Had been thought that the DMW had been replaced in 1999 or 2003.,,C/R C 15,,,,,RH2_Creep,,,Planned,20/10/2010 21:03,30/10/2010 6:43,,,-,,,,,,
LD2_2009-11-30_RH,LD,LD2,30/11/2009,,1,1,RH,RH2,,Betw. hangers: Mid to Rear,Weld: DMW,,E18,T06,,,,Cracking: Fatigue/Creep/SCC/Corr-fat/etc,Cracking: Creep at DMW,,,,,,,,,,,,,,,,,,,,,,
LD1_2009-11-22_Econ,LD,LD1,22/11/2009,,1,1,Econ,Econ A,Upper bank,Centre bends,Adjacent wall,,E064,T02,,,,Erosion,Erosion: Fly-ash,PPW report 1063,,,,,,,,,,,,,,,,,,,,,
BW1_2009-10-14_SH,BW,BW1,14/10/2009,,1,1,SH,SH2,Inclined,Tie row B,Tie: Solid,,Panel 1,T02,,,,Cracking: Fatigue/Creep/SCC/Corr-fat/etc,Cracking: Fatigue,Tie T02-T03. d/s end.,,,,,,,,,,,,,,,,,,,,,
LY2_2009-10-08_Evap,LY,LY2,8/10/2009,,1,1,Evap,WW: Rear,Sloping,T171,Scallop plate,,,T171,,,Crack,Cracking: Fatigue/Creep/SCC/Corr-fat/etc,Cracking: Thermal-fatigue,Crack at scallop plate thru tube 171. 6 tubes secondary damage.,,"Rear 295 & 296, East 168-171",,,,,WW_SlopingWall_Scallop_plates,,,Forced,8/10/2009 21:00,30/10/2009 18:30,,,61.75,,,,,,
LD2_2009-09-07_Evap,LD,LD2,7/09/2009,,1,1,Evap,WW: Rear,,Belt duct,Attachment: Belt duct floor,,,T356,,,,Cracking: Fatigue/Creep/SCC/Corr-fat/etc,Cracking: Fatigue,This leak at corner 2 from on RTS from leak at corner 7. ALS metallurgy report: LID2-4222-08.  Main crack from outside but joined to less deep corrosion-fatigue cracking. Sdm,,,,,,,,,,,,,,,,,,,,,
LD2_2009-09-03_Evap,LD,LD2,3/09/2009,,1,1,Evap,WW: Rear,,Burner C level,Plate: Infill,,,T034,,,,Cracking: Fatigue/Creep/SCC/Corr-fat/etc,Cracking: Fatigue,ALS metallurgy report: LID2-4222-07.  Transverse crack across infill plate and into tube. At corner 7 but not clear from met report eaxactly where. Others may be able to confirm.,,,,,,,,,,,3/09/2009 22:14,,,,,,,,,,
LD4_2009-08-28_Evap,LD,LD4,28/08/2009,,1,1,Evap,WW: Bot vest,Rear: B-side,?,Horizontal,,,T128,,,,Corrosion - pitting/wastage,Corrosion: Bore-side — Pitting,,,,,,,,,,,,,,,,,,,,,,
LD4_2009-07-20_Evap,LD,LD4,20/07/2009,,1,1,Evap,WW: Rear,Corner 2,Burner B Level,?,,,T337,,,,Unknown,Unknown: ?,"Only based on ALS BTF database, which suggests sourceas MG data.  It suggests erosion but would think fatigue or external corrosion more likely.  Sdm",,,,,,,,,,,,,,,,,,,,,
LY2_2009-07-08_SH,LY,LY2,8/07/2009,,1,1,SH,SH2,Lower Bank,Bif: Outlet,Bif,,?,?,,,Crack,Cracking: Fatigue/Creep/SCC/Corr-fat/etc,Cracking: Creep - cold,,,"33.1, 33.2, 32.1, 32.2, waterwall 62-66",,,,,SH2_bif_out,,,Forced,8/07/2009 6:33,12/07/2009 20:17,,,55.03,,,,,,
LD2_2009-06-12_Evap,LD,LD2,12/06/2009,,1,1,Evap,WW: Front,,Burner bottom,Attachment: Burner box,,,T327,,,,Cracking: Fatigue/Creep/SCC/Corr-fat/etc,Cracking: Fatigue,ALS metallurgy report: LID2-4205-01. Corner 1.  Main crack from external toe but pitting (corrosion-fatigue?) to ~0.5mm at bore,,,,,,,,,,,,,,,,,,,,,
LD2_2009-04-14_RH,LD,LD2,14/04/2009,,1,1,RH,RH2,,?,Straight,,E21,T08,,,,Creep rupture,Creep: Long term,,,,,,,,,,,,,,,,,,,,,,
LD4_2009-03-14_SH,LD,LD4,14/03/2009,,1,1,SH,SH4,,Betw. hangers: Mid to Rear,Straight,,E06,T07,,,,Creep rupture,Creep: Long term,,,,,,,,,,,,,,,,,,,,,,
LD2_2009-03-05_Econ,LD,LD2,5/03/2009,,1,1,Econ,Econ B,,,Spacer bar,,E071,T03,,,,Erosion,Erosion: Fly-ash,"RT on E069-E072, T1 & T2 all, T3 & T4 just E71 & E72.  Photos indicate near spacer bar but not sure which. Also not sure of basis of E71 T03 as primary.",,,,,,,,,,,,,,,,,,,,,
BW2_2009-02-13_SH,BW,BW2,13/02/2009,,1,1,SH,SH2,Inclined,Tie row A,Tie: Solid,,Panel 6,T03,,,,Cracking: Fatigue/Creep/SCC/Corr-fat/etc,Cracking: Fatigue,Tie T03-T04,,,,,,,,,,,,,,,,,,,,,
LY4_2009-01-04_SH,LY,LY4,4/01/2009,,1,1,SH,SH1,Header: Outlet,,Stub,,?,?,,,Crack,Cracking: Fatigue/Creep/SCC/Corr-fat/etc,Cracking: Thermal-fatigue,,,,,,,,SH1_Outlet_Header_Stub,,,Maintenance,7/01/2009 21:06,8/01/2009 18:59,,,12.85,,,,,,
LD1_2008-12-28_Econ,LD,LD1,28/12/2008,,1,1,Econ,Econ B,Upper bank,Spacer bar: 2nd from header,Spacer bar,,E041,T04,,,,Erosion,Erosion: Fly-ash,Photos indicate that major piles of ash would have blocked gas flows. ,,,,,,,,,,,,,,,,,,,,,
LD1_2008-12-04_Evap,LD,LD1,4/12/2008,,1,1,Evap,WW: LHS (B),,Lower WW: Horiz to vert bend,Horizontal,,,T099,,,,Corrosion - pitting/wastage,Corrosion: Bore-side — Pitting,ALS report LId1-4164-01.  Seems main issue is offline corrosion pitting as per the bottom vestibule tube failures.  Some wastage though on outside.  Not sure if should be classed as bot vestibule or ww failure: need conf from site. Sdm,,,,,,,,,,,,,,,,,,,,,
LD2_2008-10-03_SH,LD,LD2,3/10/2008,,1,1,SH,SH2,,Top bend,Adjacent wall,,E091,,,,,Erosion,Erosion: Fly-ash,Erosion at top bend.  Probably rear wall but may need to check photos at site to confirm.,,,,,,,,,,,,,,,,,,,,,
LY2_2008-10-03_Evap,LY,LY2,3/10/2008,,1,1,Evap,WW: LHS (W),,Buckstay Offset 2 L-R,Memb. term.,,,T270,,,Crack,Cracking: Fatigue/Creep/SCC/Corr-fat/etc,Cracking: Thermal-fatigue,T270 padwelded no wear to T271,,,,,,,WW_SlopingWall_Buckstay_offset_Membrane_Term,,,Maintenance,25/10/2008 21:04,26/10/2008 15:54,,,10.1,,,,,PFR208-004,..\..\Outages\Unit 2\23 - Nov 08 Maint\U2 BO Tube Leak Nov 08.doc
LD2_2008-09-30_RH,LD,LD2,30/09/2008,,1,1,RH,RH2,Lower RH2 bank,Betw. hangers: Front to Mid,Straight,,E11,T08,,,,Creep rupture,Creep: Long term,,,,,,,,,,,,,,,,,,,,,,
LD2_2008-09-10_Econ,LD,LD2,10/09/2008,,1,1,Econ,Econ A,Lower bank,"Centre bends, bottom",Bend adj wall,,E103,T01,,,,Erosion,Erosion: Fly-ash,"bend adjacent side wall.  Probably lower bank, but others may be able to confirm.  Sdm",,,,,,,,,,,,,,,,,,,,,
LD3_2008-08-31_RH,LD,LD3,31/08/2008,,1,1,RH,RH1,,,Straight,,E24,T02,,,,Corrosion - pitting/wastage,Corrosion: Bore-side — Pitting,,,,,,,,,,,,,,,,,,,,,,
LD4_2008-08-30_SH,LD,LD4,30/08/2008,,1,1,SH,SH4,,,Tie,,E53,Rear hanger,,,,Cracking: Fatigue/Creep/SCC/Corr-fat/etc,Cracking: Fatigue,,,,,,,,,,,,,,,,,,,,,,
LD2_2008-06-29_Evap,LD,LD2,29/06/2008,,1,1,Evap,WW: Centre,,Penetration of front wall,Sloping/centre walls,,,T067,,,,Unknown,Unknown: ?,RT report indicates centre 66-68 replaced and front 177-186.  Some photos available but may just show secondary damage.  i.e. T067 may be secondary erosion.  Suspect primary could be crack per some later failures but need more review of find insp reports.  sdm,,,,,,,,,,,,,,,,,,,,,
LD3_2008-05-23_RH,LD,LD3,23/05/2008,,1,1,RH,RH1,,,Straight,,E16,T14,,,,Corrosion - pitting/wastage,Corrosion: Bore-side — Pitting,Lots of secondary damage.  Basis for assigning primary to E16 T14 not clear from photos or report.,,,,,,,,,,,,,,,,,,,,,
LD2_2008-05-07_Econ,LD,LD2,7/05/2008,,1,1,Econ,Econ B,Lower bank,Centre wall,Bend adj wall,,E103,T01,,,,Erosion,Erosion: Fly-ash,Intrados at vert tube to horiz 90° bend.  Adj. side wall (E104 not used?),,,,,,,,,,,,,,,,,,,,,
BW3_2008-04-29_SH,BW,BW3,29/04/2008,,1,1,SH,HRA,Wall: Side A,Join to partition wall,Corner,,,T056,,,,Cracking: Fatigue/Creep/SCC/Corr-fat/etc,Cracking: Thermal-fatigue,Above HRA outlet header where T56 joins T001 of partition wall.,,,,,,,,,,,,,,,,,,,,,
LY4_2008-04-15_SH,LY,LY4,15/04/2008,8:30,1,1,SH,SH2,Upper Bank,C/R F,Support lug,,E052,T07,,,Rupture,Erosion,Erosion: Rubs/fretting,Shield welded to side of C/T Support Lug,,"52.8 & 9, 51.8 & 9",,,,,SH2_CR_F_UB,,,Forced,15/04/2008 9:52,17/04/2008 19:01,,,30.27,,,,,PFR408-001,..\..\Outages\Unit 4\14 - April 08 Forced\U4 April 08 SH2 Tube Leak.doc
BW4_2008-03-04_SH,BW,BW4,4/03/2008,,1,1,SH,SH2,Inclined,Tie row E,Tie: Solid,,Panel 2,T08,,,,Cracking: Fatigue/Creep/SCC/Corr-fat/etc,Cracking: Fatigue,T08-T09 tie.  ,,,,,,,,,,,,,,,,,,,,,
LD4_2008-01-09_Evap,LD,LD4,9/01/2008,,1,1,Evap,WW: Front,,Horiz u/s hopper nose,Horizontal straight,,,?,,,,Corrosion - pitting/wastage,Corrosion: Bore-side — Pitting,"Some photos on file but not sighted report.  Photos do not show sidewall, so away a bit from side and centre wall. Suspect probably driven by internal pitting but not confirmed based on info sighted. Sdm",,,,,,,,,,,,,,,,,,,,,
LD4_2008-01-08_RH,LD,LD4,8/01/2008,,1,1,RH,RH1,,,Straight,,E29,T13,,,,Corrosion - pitting/wastage,Corrosion: Bore-side — Pitting,,,,,,,,,,,,,,,,,,,,,,
LD4_2008-01-08_RH_b,LD,LD4,8/01/2008,,1,1,RH,RH1,,,Straight,,E29,T12,,,,Corrosion - pitting/wastage,Corrosion: Bore-side — Pitting,,,,,,,,,,,,,,,,,,,,,,
LD4_2008-01-08_RH_c,LD,LD4,8/01/2008,,1,1,RH,RH1,,,Straight,,E29,T14,,,,Corrosion - pitting/wastage,Corrosion: Bore-side — Pitting,,,,,,,,,,,,,,,,,,,,,,
LD2_2007-12-07_RH,LD,LD2,7/12/2007,,1,1,RH,RH2,,Betw. hangers: Mid to Rear,Straight,,E14,T08,,,,Creep rupture,Creep: Long term,"ALS found round bar in inlet header, that they thought may have been blocking sinlet, but sunsequent failures at T08 suggest this may just be a hot circuit, without needing additional blockage to trigger failure. Sdm",,,,,,,,,,,,,,,,,,,,,
LY2_2007-12-05_SH,LY,LY2,5/12/2007,7:30,1,1,SH,SH2,Lower Bank,Bif: Outlet,Bif,,E012,T01,,,Crack,Cracking: Fatigue/Creep/SCC/Corr-fat/etc,Cracking: Creep - cold,,,"11.1, 11.2, 11.3 + SH2 Lower T11 & T12 bends",,,,,SH2_bif_out,,,Forced,5/12/2007 7:33,8/12/2007 8:07,,,35.71,,,,,PFR207-008,..\..\Outages\Unit 2\21 - Dec 07 Forced\SH2 Bif Leak.doc
LD2_2007-11-12_Econ,LD,LD2,12/11/2007,,1,1,Econ,Econ A,Upper bank,Centre wall,Adjacent wall,,E025,T04,,,,Erosion,Erosion: Fly-ash,Photos suggest about 1m from centre wall in upper bank.,,,,,,,,,,,,,,,,,,,,,
BW2_2007-11-07_SH,BW,BW2,7/11/2007,,1,1,SH,SH2,Inclined,Tie row D,Tie: Solid,,Panel 6,T17,,,,Cracking: Fatigue/Creep/SCC/Corr-fat/etc,Cracking: Fatigue,"T16-T17 tie, but had already been 'sliced': No remaining intact ties at T16-T17 in inclined section. Crack at u/s end of tie.",,,,,,,,,,,,,,,,,,,,,
LD1_2007-10-12_Evap,LD,LD1,12/10/2007,,1,1,Evap,WW: Rear,,Hopper,?,,,T280,,,,Cracking: Fatigue/Creep/SCC/Corr-fat/etc,Cracking: Fatigue,"Given as fatigue in ALS BTF database, but have not sighted original reports.  Fatigue may be a little suspect? Sdm",,,,,,,,,,,,,,,,,,,,,
LY2_2007-09-27_SH,LY,LY2,27/09/2007,1:00,1,1,SH,SH2,Lower Bank,Bif: Outlet,Tail,,E011,T02,,,Rupture,Cracking: Fatigue/Creep/SCC/Corr-fat/etc,Cracking: Creep - cold,First ever Bifurcations No 2 failure. Change from flyash to cold creep because probably secondary damage from cold creep crack! Sdm4-jan-2012,,"10.2, 10.3, 11.1, 11.3, 12.1 &12.2",,,,,SH2_bif_out,,,Forced,27/09/2007 3:54,30/09/2007 15:16,,,43.51,,,,,PFR207-007,..\..\Outages\Unit 2\19 - Sep 07 Forced\SH2 Tube Leak.doc
BW4_2007-09-21_SH,BW,BW4,21/09/2007,,1,1,SH,HRA,Wall: Partition,Just below baffle plate above SH1 top,Foreign object,,,T234,,,Rupture,Creep rupture,Creep: Short term — Starvation/Blockage,Steel piece ~23x23 square x 5mm thick in top header suspected of creating blockage although not found in T204 inlet.,,,,,,,,,,,,,,,,,,,,,
LY4_2007-07-30_SH,LY,LY4,30/07/2007,,1,1,SH,SH2,Lower Bank,Bif: Outlet,Tail,,E001,T03,,,Rupture,Erosion,Erosion: Fly-ash,Shields worn through,,Bif 2.3,,,,,SH2_Tail_outlet_bif,,,Forced,30/07/2007 1:24,1/08/2007 16:08,,,33.4,,,,,PFR407-002,..\..\Outages\Unit 4\11 - Jul 07 - Forced\SH2 & RH1 Tube Leak.doc
LY4_2007-07-30_RH,LY,LY4,30/07/2007,,1,1,RH,RH1,Upper Bank,Bif: Inlet,Tail,,Tail 70,T08,,,Rupture,Erosion,Erosion: Fly-ash,Hole / wear at first 40 deg bend,,,,,,,RH1_Tail_Bif_Inlet,,,Forced,,,,,,,,,Repaired during SH2 Outlet Bifurcation Repair,See ID 135,
LY2_2007-07-11_SH,LY,LY2,11/07/2007,,1,1,SH,SH1,Header: Outlet,,Stub,,,,,,Crack,Cracking: Fatigue/Creep/SCC/Corr-fat/etc,Cracking: Thermal-fatigue,,,,,,,,SH1_Outlet_Header_Stub,,,Forced,12/07/2007 20:00,13/07/2007 20:38,,,13.15,,,,,PFR207-005,
LY2_2007-06-07_Evap,LY,LY2,7/06/2007,17:00,1,1,Evap,WW: Front,,Inert burner: Top,Burner: High heat flux,,,T157,,,Rupture,Quality,Quality: Welding,"Likely blockage by rice paper. Failed as short-term overheating shortly after a tube replaceemnt.
Tube split at top of Inert burner",,6 m of tube,,,,,WW_SlopingWall_WaterBlower_offsets,,,Forced,7/06/2007 21:59,12/06/2007 8:09,,,55.63,,,,,PFR207-003,..\..\Outages\Unit 2\18 - June 07 Forced\U2 June 07 ww tube leak.doc
LY2_2007-05-14_Evap,LY,LY2,14/05/2007,13:30,1,1,Evap,WW: Front,Sloping,Floor 02,Memb. Term.,SB 0204,,T160,,,Crack,Cracking: Fatigue/Creep/SCC/Corr-fat/etc,Cracking: Thermal-fatigue,Crack at lower membrane termination,,T159 & T157,,,,,WW_SlopingWall_WaterBlower_offsets,,,Maintenance,3/06/2007 19:29,7/06/2007 2:39,,,39.38,,,,,See ID 133,
LY2_2007-05-10_SH,LY,LY2,10/05/2007,7:00,1,1,SH,SH2,Lower Bank,Bif: Outlet,Tail,,"Tails 62, 63 & 74",,,,Rupture,Erosion,Erosion: Fly-ash,"Bifurcation Tails 62, 63 & 74 replaced",,Front w/w 148 - PW,,,,,SH2_Tail_outlet_bif,,,Forced,10/05/2007 8:15,13/05/2007 3:51,,,35.47,,,,,PFR207-002,..\..\Outages\Unit 2\16 - May 07 Forced\U2 May 07 Tube Leak PFR.doc
BW2_2007-05-06_SH,BW,BW2,6/05/2007,,1,1,SH,SH2,Inclined,Tie row B,Tie: Solid,,Panel 2,T02,,,,Cracking: Fatigue/Creep/SCC/Corr-fat/etc,Cracking: Fatigue,T02-T03 solid tie,,,,,,,,,,,,,,,,,,,,,
LY2_2007-05-06_Evap,LY,LY2,6/05/2007,10:00,1,1,Evap,WW: Front,Sloping,Floor 02,Offset,SB 0204,,T157,,,Crack,Cracking: Fatigue/Creep/SCC/Corr-fat/etc,Cracking: Thermal-fatigue,"Crack at remnants of refractory keeper plate, padwelded",,None,,,,,WW_SlopingWall_WaterBlower_offsets,,,Maintenance,,,,,,,,,Repaired during SH2 Outlet Bifurcation Repair,See ID 133,
LD2_2007-05-05_Econ,LD,LD2,5/05/2007,,1,1,Econ,Econ B,Lower bank,Spacer bar: 3rd from header (Mid),Spacer bar,,E039,T19 from top,,,,Erosion,Erosion: Fly-ash,,,,,,,,,,,,,,,,,,,,,,
LY1_2007-04-24_SH,LY,LY1,24/04/2007,0:30,1,1,SH,SH2,Upper Bank,C/R F,Support lug,,E016,T07,,,Rupture,Erosion,Erosion: Rubs/fretting,SH2 Element Bypassed,,20 tubes !!,,,,,SH2_CR_F_UB,,,Forced,24/04/2007 4:46,28/04/2007 14:20,,,60.39,,,,,PFR107-003,..\..\Outages\Unit 1\09 - April 07 - Forced\U1 April 07 Tube Leak PRF.doc
LD3_2007-03-13_Evap,LD,LD3,13/03/2007,,1,1,Evap,WW: LHS (B),,Bend,Horizontal,,,T144,,,,Corrosion - pitting/wastage,Corrosion: Bore-side — Pitting,,,,,,,,,,,,,,,,,,,,,,
LY3_2007-02-28_SH,LY,LY3,28/02/2007,10:15,1,1,SH,SH2,Lower Bank,C/R A,Acoustic baffle,,E114,T13,,,Rupture,Erosion,Erosion: Sootblower,Acoustic baffle No 2 between panels H1A & H2,,"114.12, 115.11&12",,,,,SH2_adj_Baffle,,,Forced,28/02/2007 14:19,2/03/2007 16:00,,,27.63,,,,,PFR307-003,..\..\Outages\Unit 3\15 - 2Feb 07 Forced\U3 SH2 Tube Leak 2Feb 07.doc
LY3_2007-02-18_SH,LY,LY3,18/02/2007,,1,1,SH,SH2,Upper Bank,C/R F,Acoustic baffle,,E034,T08,,,Rupture,Erosion,Erosion: Sootblower,Acoustic baffle No 1 between panels H10-H11A,,PW 33.6 & 34.9,,,,,SH2_adj_Baffle,,,Forced,18/02/2007 12:34,20/02/2007 15:00,,,27.94,,,,,PFR307-002,..\..\Outages\Unit 3\14 - Feb 07 Forced\U3 SH2 Tube Leak Feb 07.doc
LY3_2007-01-17_SH,LY,LY3,17/01/2007,10:15,1,1,SH,SH2,Lower Bank,C/R A,Acoustic baffle,,E115,T02,,,Rupture,Erosion,Erosion: Rubs/fretting,Acoustic baffle No 2 between panels H1A & H2,,114.2 & 115.3,,,,,SH2_adj_Baffle,,,Maintenance,20/01/2007 21:22,23/01/2007 1:38,,,29.57,,,,,PFR307-001,..\..\Outages\Unit 3\13 - Jan 07 Forced\U3 SH2 Tube Leak.doc
LY3_2006-12-31_RH,LY,LY3,31/12/2006,13:00,1,1,RH,RH1,Upper Bank,Bif: Inlet,Tail,,Tail 74,T08,,,Rupture,Erosion,Erosion: Fly-ash,,,None,,,,,RH1_Tail_Bif_Inlet,,,Forced,31/12/2006 13:18,2/01/2007 20:53,,,30.22,,,,,PFR306-003,..\..\Outages\Unit 3\12 - Dec 06 Forced\RH1 Bif Tube Leak.doc
LD3_2006-12-07_RH,LD,LD3,7/12/2006,,1,1,RH,RH1,,,Horizontal straight,,E15,T15,,,,Corrosion - pitting/wastage,Corrosion: Bore-side — Pitting,PPW report 2283.  reheater tube adjacent centre wall.  Attibuted to internal corrosion. Elements sagging badly.,,,,,,,,,,,,,,,,,,,,,
LD4_2006-11-07_Evap,LD,LD4,7/11/2006,,1,1,Evap,WW: Bot vest,Rear: A-side,Bend,Horizontal,,,T097,,,,Corrosion - pitting/wastage,Corrosion: Bore-side — Pitting,Hole underside of tube bend.  Bore-side pitting confirmed after sectioning.,,,,,,,,,,,,,,,,,,,,,
LD2_2006-11-06_Evap,LD,LD2,6/11/2006,,1,1,Evap,WW: RHS (A),,Sloping wall,Sloping/side walls,,,T128,,,,Corrosion - pitting/wastage,Corrosion: External,"ALS BTF database suggested fatigue, but photo and other failures probably make external corrosion more likely culprit.  Sdm",,,,,,,,,,,,,,,,,,,,,
LD2_2006-11-06_Evap_b,LD,LD2,6/11/2006,,1,1,Evap,WW: RHS (A),,Sloping wall,Sloping/side walls,,,T133,,,,Corrosion - pitting/wastage,Corrosion: External,"found on refilling boiler, 2 tubes up from where 14 tubes had just been replaced.  Severe external corrosion.",,,,,,,,,,,,,,,,,,,,,
