Repository: saberiamir/Tube_leak_detection

# Tube_leak_detection
This project is intended to provide algorithms to detect tube leaks as early as possible.

File: 9. Input Data, Cache/AGL_BTF_Register_RECORDS as at 22-09-16.csv (part 4 of 4)
BTF_ID,Station,Unit,BTF Date,BTF Time,BTF Weight,BTF Prim Sec,Region,Sub-region,Sub-sub-region,Locn along tube,Feature,Offset ID,El,Tube,Tube circuit,Tube pass,Failure mode,FM_Group,FM_Detail,Notes,Butt weld count,Notes Secondary Damage,External release,Event driven,BTF date retrospective,BTF time retrospective,Survey locn,Date of Last Inspection,Outage Code,Outage type,Outage DateTime Start,Outage dateTime Finish,LOA op derate,LOA run-down,LOA outage,LOA run-up,LOA masked,LOA $,Notes Outage LOA,Plant Failure Report,BTF Report
LD2_2006-10-14_Evap,LD,LD2,14/10/2006,,1,1,Evap,WW: Rear,,Centre wall penetration,Sloping/centre walls,,,T188,,,,Corrosion - pitting/wastage,Corrosion: External,Suggested as external corrosion of sloping wall tube in report.  But would not be surprised if initial failure was on a centre wall tube.  Could still be external corrosion if wet ash sits at location during outage.,,,,,,,,,,,,,,,,,,,,,
LD2_2006-10-09_Evap,LD,LD2,9/10/2006,,1,1,Evap,WW: Centre,,Centre wall penetration,Sloping/centre walls,,,T114,,,,Corrosion - pitting/wastage,Corrosion: External,"Not sure how this BTF links with the one on 14-Oct, but seems likely similar mechanism.",,,,,,,,,,,,,,,,,,,,,
LY2_2006-09-17_Evap,LY,LY2,17/09/2006,,1,1,Evap,Hopper,Heat Shield Scallop Plate,,Hopper?,,,?,,,Crack,Cracking: Fatigue/Creep/SCC/Corr-fat/etc,Cracking: Thermal-fatigue,Crack at SW corner of Heat Shield scallop plate,,None,,,,,WW_AshHopper_heat_shield_dipper_plate_scallop_plates,,,Maintenance,27/09/2006 0:58,28/09/2006 10:48,,,15.07,,,,,,..\..\Outages\Unit 2\15 - Sep 06 Maint\U2 Sep 06 WW Tube Leak.doc
LD2_2006-07-20_Evap,LD,LD2,20/07/2006,,1,1,Evap,WW: LHS (B),,Sloping wall,Sloping/side walls,,,?,,,,Corrosion - pitting/wastage,Corrosion: External,Side wall tubes 47-52 replaced.  Pjotos sighted but not report. Sdm,,,,,,,,,,,,,,,,,,,,,
LD2_2006-07-14_Evap,LD,LD2,14/07/2006,,1,1,Evap,WW: Front,,SH5,Attachment: Seal box,,,T371,,,,Cracking: Fatigue/Creep/SCC/Corr-fat/etc,Cracking: Fatigue,,,,,,,,,,,,,,,,,,,,,,
LD2_2006-06-05_Evap,LD,LD2,5/06/2006,,1,1,Evap,WW: LHS (B),,Sloping wall,Sloping/side walls,,,T030,,,,Corrosion - pitting/wastage,Corrosion: External,,,,,,,,,,,,,,,,,,,,,,
LD4_2006-05-30_Evap,LD,LD4,30/05/2006,,1,1,Evap,WW: Rear,,SH2,Bend: Rub with,,,T364,,,,Erosion,Erosion: Rub/fretting,"ALS database suggests external corrrosion, but may be more likely to be rub on SH2 tube bend. Corrosion probably only if ash had bridged and stayed wet offline. Sdm",,,,,,,,,,,,,,,,,,,,,
LD2_2006-04-21_Evap,LD,LD2,21/04/2006,,1,1,Evap,WW: LHS (B),,Sloping wall,Sloping/side walls,,,T029,,,,Corrosion - pitting/wastage,Corrosion: External,,,,,,,,,,,,,,,,,,,,,,
LD3_2006-04-19_Evap,LD,LD3,19/04/2006,,1,1,Evap,WW: Bot vest,Rear: B-side,,Horizontal,,,T123,,,,Corrosion - pitting/wastage,Corrosion: Bore-side — Pitting,,,,,,,,,,,,,,,,,,,,,,
LY4_2006-04-12_SH,LY,LY4,12/04/2006,10:30,1,1,SH,SH2,Lower Bank,SBL A-B,Acoustic baffle,,E034,T01,,,Rupture,Erosion,Erosion: Sootblower,Tube 34.1 was holed and very badly bent.,,See report,,,,,SH2_adj_Baffle,,,Forced,12/04/2006 12:25,15/04/2006 1:44,,,32.15,,,,,,..\..\Outages\Unit 4\09 - April 06 Forced\U4 April 06 SH2 Tube Leak.doc
LD4_2006-04-11_RH,LD,LD4,11/04/2006,,1,1,RH,RH1,,,Straight,,E26,T09,,,Hole,Corrosion - pitting/wastage,Corrosion: Bore-side — Pitting,,,,,,,,,,,,,,,,,,,,,,
LY2_2006-04-08_Econ,LY,LY2,8/04/2006,0:30,1,1,Econ,Upper bank,,SBL C-D,Weld: Butt,,E037,T01,,,Hole,Quality,Quality: Welding,Leak at butt weld (worm hole) - welded 1997 Major Outage,,38.1,,,,,Econ_butt_welds,,,Forced,8/04/2006 3:59,9/04/2006 21:57,,,22.29,,,,,,..\..\Outages\Unit 2\13 - Apr 06 Forced\U2 April 06 Tube Leak.doc
LD4_2006-04-03_Evap,LD,LD4,3/04/2006,,1,1,Evap,WW: Bot vest,Front: A-side,,Horizontal,,,T047,,,,Corrosion - pitting/wastage,Corrosion: Bore-side — Pitting,,,,,,,,,,,,,,,,,,,,,,
LD2_2006-03-20_Evap,LD,LD2,20/03/2006,,1,1,Evap,WW: LHS (B),,?,?,,,T047,,,,Corrosion - pitting/wastage,Corrosion: External,Suspect at sloping wall but not sighted.  Sdm,,,,,,,,,,,,,,,,,,,,,
LY1_2006-02-01_RH,LY,LY1,1/02/2006,10:30,1,1,RH,RH2,Lower Bank,C/R F,Boiler: Middle,,E39,T06,,,Rupture,Erosion,Erosion: Sootblower,"Although stated to be at C/R F, not clear from report that the C/R presence accelerated the sb erosion. But E39 is in middle of boiler so gets SB from both sides. Oxide suggests bulk of erosion was old.",,"39.4,5,7 & 8, CT 39",,,,,RH2_SB_Lane_LB,,,Maintenance,14/02/2006 11:58,17/02/2006 16:02,,,43.61,,,,,,..\..\Outages\Unit 1\07 - Feb 06 - Maint\U2 RH2 Tube Leak.doc
LD2_2005-12-20_Evap,LD,LD2,20/12/2005,,1,1,Evap,WW: LHS (B),,Sloping wall,Sloping/side walls,,,T024,,,,Corrosion - pitting/wastage,Corrosion: External,,,,,,,,,,,,,,,,,,,,,,
LD4_2005-12-07_Evap,LD,LD4,7/12/2005,,1,1,Evap,WW: Rear,,Ash hopper nose,?,,,T187,,,,Unknown,Unknown: ?,"ALS BTF database has weld failure, but suspect external corrosion more likely.  Leave unknown for now.  Sdm",,,,,,,,,,,,,,,,,,,,,
LD4_2005-09-28_RH,LD,LD4,28/09/2005,,1,1,RH,RH1,,,Straight,,E27,T07,,,,Corrosion - pitting/wastage,Corrosion: Bore-side — Pitting,"Based on photos, either E27 T07 or E25 T04 probably at flex tie.",,,,,,,,,,,,,,,,,,,,,
LD4_2005-09-28_RH_b,LD,LD4,28/09/2005,,1,1,RH,RH1,,,Straight,,E25,T04,,,,Corrosion - pitting/wastage,Corrosion: Bore-side — Pitting,"Based on photos, either E27 T07 or E25 T04 probably at flex tie.",,,,,,,,,,,,,,,,,,,,,
LD4_2005-09-08_Evap,LD,LD4,8/09/2005,,1,1,Evap,WW: Front,,Penetration RH1,Penetration: RH in,,,T118,,,,Corrosion - pitting/wastage,Corrosion: External,Could be T119 as primary.  RH element 10. Suspect based on later findings that driver was external corrosion rather than weld defect.  Sdm,,,,,,,,,,,,,,,,,,,,,
LD4_2005-08-29_RH,LD,LD4,29/08/2005,,1,1,RH,RH1,,,Straight,,E11,T13,,,,Corrosion - pitting/wastage,Corrosion: Bore-side — Pitting,,,,,,,,,,,,,,,,,,,,,,
LD1_2005-08-26_Evap,LD,LD1,26/08/2005,,1,1,Evap,WW: Screen,,,?,,,?,,,,Corrosion - pitting/wastage,Corrosion: External,"Given as external corrosion in ALS BTF database. Photos suggest near a wall.  Potential could be fly-ash erosion given location, but left as corrosion for now as possible, although not concluive from quick look at photos, that may have been corrosion near bottom where there is refractory and ash may build up.  Sdm",,,,,,,,,,,,,,,,,,,,,
LD4_2005-08-10_SH,LD,LD4,10/08/2005,,1,1,SH,SH4,,,Straight,,E35,T07,,,,Creep rupture,Creep: Long term,"Photo of ruptured tube, but not sure of location along tube.",,,,,,,,,,,,,,,,,,,,,
LD1_2005-07-25_Evap,LD,LD1,25/07/2005,,1,1,Evap,WW: Rear,,Penetration: Centre wall,Penetration: Centre wall,,,T186,,,,Creep rupture,Creep: Short term — Starvation/Blockage,"Wide open rupture given as starvation by ALS.  Given location adj centre wall tubes, can't exclude driven by external corrosion.  Sdm",,,,,,,,,,,,,,,,,,,,,
LD2_2005-07-22_Econ,LD,LD2,22/07/2005,,1,1,Econ,Econ B,Lower bank,,?,,E099,T04,,,,Erosion,Erosion: Fly-ash,assume first stage means lower bank [#2 PF Report 22_07_05 …],,,,,,,,,,,,,,,,,,,,,
LD3_2005-07-06_Evap,LD,LD3,6/07/2005,,1,1,Evap,WW: Front,,Pnetration: RH1,Penetration,,,T351,,,,Corrosion - pitting/wastage,Corrosion: External,"RH1 El 29.  Given later findings, assign as external corrosion. Sdm",,,,,,,,,,,,,,,,,,,,,
LY4_2005-06-29_Evap,LY,LY4,29/06/2005,22:30,1,1,Evap,WW: Rear,,Floor 03,Corner,,,T002,,,Quality,Quality,Quality: Welding,"NW corner, below 3rd floor, worm hole in weld",,None,,,,,WW_SlopingWall_Scallop_plates,,,Maintenance,12/07/2005 20:25,13/07/2005 18:28,,,11.85,,,"$297,606",,,..\..\Outages\Unit 4\07 - July 05 Maint\U4 WW Tube Leak.doc
LY3_2005-06-24_Evap,LY,LY3,24/06/2005,,1,1,Evap,WW: LHS (W),Header: Inlet,Headers 08-09,Memb. Term.,,,T198,,,Crack,Cracking: Fatigue/Creep/SCC/Corr-fat/etc,Cracking: Thermal-fatigue,Between Waterwall Inlet Headers 8 & 9,,None,,,,,WW_SlopingWall_Inlet_Header_Membrane_Term,,,Planned,15/07/2005 23:02,7/08/2005 10:19,,,-,,, $-   ,,,..\..\Outages\Unit 3\10 - July 05 Planned\U3 Inlet Ww Header Tube Leak.doc
LD1_2005-05-16_RH,LD,LD1,16/05/2005,,1,1,RH,RH1,,,Straight,,E29,T06,,,,Corrosion - pitting/wastage,Corrosion: Bore-side — Pitting,,,,,,,,,,,,,,,,,,,,,,
LY2_2005-04-20_Econ,LY,LY2,20/04/2005,,1,1,Econ,Upper bank,,Orifice: Inlet leg,Orifice weld,,E057 & E067,T01,,,Crack,Quality,Quality: Welding,Leak at orifice 2. Also leak @ 67.1 orifice 1,,68.1 orifice 1,,,,,Econ_orifice,,,Maintenance,26/04/2005 12:15,28/04/2005 10:30,,,22.81,,,,,,..\..\Outages\Unit 2\10 - Apr 05 Forced\U2 Econ Tube Leak.doc
LD1_2005-04-11_SH,LD,LD1,11/04/2005,,1,1,SH,SH2,,?,Adjacent wall,,E088,F,,,,Erosion,Erosion: Fly-ash,[refer report #1 PF Report 11_04_05_LD12_05].  Attributed to misalignment of E088.  4 SH tubes and 11 waterwall tubes replaced. Not sure of old numbering system. Sdm,,,,,,,,,,,,,,,,,,,,,
LD1_2005-03-02_RH,LD,LD1,2/03/2005,,1,1,RH,RH2,,T18-T21 tie,Tie: Solid,,E23,T21,,,,Cracking: Fatigue/Creep/SCC/Corr-fat/etc,Cracking: Fatigue,"Not verified as failure just given at T21, but assume is the T18-T21 tie",,,,,,,,,,,,,,,,,,,,,
LY2_2005-02-06_RH,LY,LY2,6/02/2005,14:00,1,1,RH,RH1,Upper Bank,C/R F,Support saddle,,E117,T10,,,Crack,Cracking: Fatigue/Creep/SCC/Corr-fat/etc,Cracking: ?,Large crack at support saddle @ C/R F.  Baffle rub failure and repair on same tube <2 weeks previous.  Poor weld profile at saddle and may have cracked during failure event or due to bending stresses if tube was displaced to enable tube replaceemnt.,,"117.9 & 11, 118.10 & 11 & CT 59",,,,,RH1_CR_F_UB_SupportSaddles,,,Forced,6/02/2005 18:00,9/02/2005 19:45,,,38.8,,,,,,..\..\Outages\Unit 2\09 - Feb 05 Forced\U2 Feb 05 Tube Leak.doc
LD2_2005-01-31_Evap,LD,LD2,31/01/2005,,1,1,Evap,WW: Corner,Corner 4,Burner A-B level,Corner,,,?,,,,Cracking: Fatigue/Creep/SCC/Corr-fat/etc,Cracking: Fatigue,"Corner 4.  Fatigue per ALS BTF database, report not sighted.",,,,,,,,,,,,,,,,,,,,,
BW1_2005-01-27_Econ,BW,BW1,27/01/2005,,1,1,Econ,Econ,,,?,,,,,,,Unknown,Unknown: ?,,,,,,,,,,,,,,,,,,,,,,
LY2_2005-01-27_RH,LY,LY2,27/01/2005,,1,1,RH,RH1,Upper Bank,C/R F,Acoustic baffle,,E117,T09,,,Rupture,Erosion,Erosion: Rubs/fretting,,,"116.9 10,117.10, 11",,,,,RH1_adj_Baffle,,,Forced,27/01/2005 20:00,30/01/2005 4:15,,,30.28,,,,,,..\..\Outages\Unit 2\08 - Jan 05 Forced\U2 Jan 05 RH1 Tube Leak.doc
LD1_2005-01-22_Evap,LD,LD1,22/01/2005,,1,1,Evap,WW: Front,,Penetration: SH3,Penetration,,,T165,,,Hole,Corrosion - pitting/wastage,Corrosion: External,"Given later findings, assign as external corrosion rather than weld failure.",,,,,,,,,,,,,,,,,,,,,
LD2_2005-01-18_RH,LD,LD2,18/01/2005,,1,1,RH,RH1,RH1 1st pass,Inlet tail,Tail,,E27,T04,,,Hole,Corrosion - pitting/wastage,Corrosion: Bore-side — Pitting,"ALS database suggest internal thinning, but from photos and later findings cannot dismiss external corrosion. Sdm",,,,,,,,,,,,,,,,,,,,,
LY3_2004-08-16_Evap,LY,LY3,16/08/2004,,1,1,Evap,WW: LHS (W),,Floor 16,Offset,SB 1607,,T079,,,Crack,Cracking: Fatigue/Creep/SCC/Corr-fat/etc,Cracking: Thermal-fatigue,,,78 & 80,,,,,WW_SB_Offsets,,,Planned,6/09/2004 22:58,14/09/2004 6:39,,,-,,, $-   ,,,..\..\Outages\Unit 3\09 - Sep 04 Planned\Actions & Results\U3 Sep 04 Tube Leak.doc
LY3_2004-06-28_SH,LY,LY3,28/06/2004,,1,1,SH,SH2,Lower Bank,SBL E-F,Straight,,E085,T03,,,Rupture,Erosion,Erosion: Sootblower,,,"86.4, 80.4, 89.3",,,,,SH2_SB_Lane_LB,,,Forced,28/06/2004 10:58,30/06/2004 18:04,,,30.44,,,,,,..\..\Outages\Unit 3\08 - June 2004 Forced\U3 June 04-3.doc
LY3_2004-04-10_SH,LY,LY3,10/04/2004,,1,1,SH,SH2,Lower Bank,SBL B-C,Straight,,E067,T01,,,Rupture,Erosion,Erosion: Sootblower,Along sootblower run 1709,,68.2,,,,,SH2_SB_Lane_LB,,,Forced,10/04/2004 15:05,12/04/2004 21:28,,,27.35,,,,,,..\..\Outages\Unit 3\07 - April 04 Forced\U3 SH2 Tube Leak.doc
LY3_2003-11-11_Evap,LY,LY3,11/11/2003,,1,1,Evap,WW: LHS (W),,Floor 16,Offset,SB 1609,,?,,,Crack,Cracking: Fatigue/Creep/SCC/Corr-fat/etc,Cracking: Thermal-fatigue,,,,,,,,WW_SB_Offsets,,,Maintenance,5/12/2003 0:02,6/12/2003 14:11,,,20.98,,,"$399,884",,,
LY2_2003-11-04_Econ,LY,LY2,4/11/2003,,1,1,Econ,Upper bank,,Bif: Inlet,Tail,,E053,T02,,,Rupture,Corrosion - pitting/wastage,Corrosion: Bore-side — FAC,Bifurcation wall thickness very thin,,"Bif 53.1, E104 T1",,,,,Econ_inlet_bif_tails,,,Maintenance,4/11/2003 15:35,7/11/2003 3:37,,,16.22,,,"$339,319",,,..\..\Outages\Unit 2\06 - Nov 03 Planned\U2 Nov 03 - 01.doc
LY2_2003-10-23_Evap,LY,LY2,23/10/2003,,1,1,Evap,WW: RHS (E),,Buckstay Offset 2R,Offset: Buckstay,,,T029,,,Crack,Cracking: Fatigue/Creep/SCC/Corr-fat/etc,Cracking: Thermal-fatigue,Crack into straight tube next to offset tubes,,None,,,,,WW_SlopingWall_Buckstay_offset_Membrane_Term,,,Maintenance,4/11/2003 15:35,7/11/2003 3:37,,,15.34,,,"$289,603",,,..\..\Outages\Unit 2\06 - Nov 03 Planned\U2 Nov 03 - 02.doc
LY3_2003-09-30_Evap,LY,LY3,30/09/2003,,1,1,Evap,WW: Rear,Sloping,Floor 02,Offset,SB 0208,,T241,,,Crack,Cracking: Fatigue/Creep/SCC/Corr-fat/etc,Cracking: Thermal-fatigue,Tubes replaced below buckstay. External repair using window welds,,Offset Tube 242,,,,,WW_SlopingWall_WaterBlower_offsets,,,Maintenance,13/10/2003 12:58,15/10/2003 11:04,,,25.63,,,"$724,947",,,..\..\Outages\Unit 3\06 - Oct 03 Maint\U3 October 03 - 01.doc
LY4_2003-09-19_Evap,LY,LY4,19/09/2003,,1,1,Evap,WW: Throat,Front,,Grate shaft,,,T021,,,Crack,Misc,Misc: Impact,Tube replaced at seal plate using window welds,,None,,,,,WW_AshHopper_grate_shaft_air_nozzles,,,Planned,19/10/2003 23:51,26/10/2003 5:21,,,-,,, $-   ,,,..\..\Outages\Unit 4\04 - Oct 03 Plan\Results & Actions\U4 Oct 03 - 14.doc
LY3_2003-08-21_RH,LY,LY3,21/08/2003,,1,1,RH,RH2,Lower Bank,SBL B-C,Boiler: Middle,,E39,T01,,,Rupture,Erosion,Erosion: Sootblower,"SB from both sides
Elements capped & left in boiler",,RH2 Lower 41.7,,,,,RH2_SB_Lane_LB,,,Forced,21/08/2003 11:17,23/08/2003 13:42,,,27.46,,,"$525,174",,,6.4.3 / 3
LY4_2003-08-06_Evap,LY,LY4,6/08/2003,,1,1,Evap,WW: Throat,Front,,Grate shaft,,,T036,,,Crack,Misc,Misc: Impact,Crack at seal box following large clinker fall from rear sloping wall,,6 tubes (45 tubes damaged),,,,,WW_AshHopper_grate_shaft_air_nozzles,,,Maintenance,8/08/2003 23:55,15/08/2003 1:31,,,75.21,,,,,,
LY3_2003-07-05_Evap,LY,LY3,5/07/2003,,1,1,Evap,WW: LHS (W),Header: Inlet,Headers 04-05,Memb. Term.,,,T101,,,Crack,Cracking: Fatigue/Creep/SCC/Corr-fat/etc,Cracking: Thermal-fatigue,Between Waterwall Inlet Headers 4 & 5,,None,,,,,WW_SlopingWall_Inlet_Header_Membrane_Term,,,Maintenance,9/07/2003 20:20,11/07/2003 6:37,,,17.76,,,,,,
LY3_2003-04-24_Evap,LY,LY3,24/04/2003,,1,1,Evap,WW: Rear,Sloping,Floor 02,Offset,SB 0208,,T244,,,Crack,Cracking: Fatigue/Creep/SCC/Corr-fat/etc,Cracking: Thermal-fatigue,,,Offset Tube 243,,,,,WW_SlopingWall_WaterBlower_offsets,,,Planned,14/06/2003 23:55,25/06/2003 4:56,,,-,,,,,,..\..\Outages\Unit 3\04 - June 2003 Planned\Actions & Results\U3 June 03 - 16.doc
LY2_2002-09-03_Evap,LY,LY2,3/09/2002,,1,1,Evap,WW,Corner: SE,Floor 05,Corner door,,,,,,Crack,Cracking: Fatigue/Creep/SCC/Corr-fat/etc,Cracking: Thermal-fatigue,SE corner 5th floor,,,,,,,WW_Furn_Corner_Insp_doors_membrane_term,,,Maintenance,18/09/2002 23:58,23/09/2002 10:35,,,25.08,,,,,,
LY3_2002-05-30_Evap,LY,LY3,30/05/2002,,1,1,Evap,WW: RHS (E),,Burner Mouth 7,Burner mouth,,,,,,Quality,Quality,Quality: Welding,,,,,,,,WW_Furn_Main_burner_Mouth_tubes_Membrane_term,,,Planned,23/07/2002 23:57,8/08/2002 9:26,,,-,,,,,,
LY2_2002-05-06_SH,LY,LY2,6/05/2002,,1,1,SH,SH1,G3,,Straight,,,,,,Rupture,Erosion,Erosion: Sootblower,Sootblower Erosion,,SH4 ,,,,,SH1_G3_tubes_&_support_lugs,,,Forced,6/05/2002 9:29,8/05/2002 9:04,,,24.26,,,"$495,660",,,
LY3_2002-04-17_Econ,LY,LY3,17/04/2002,,1,1,Econ,Lower bank,,SBL D-E,Acoustic baffle,,E070,T07,,,Rupture,Erosion,Erosion: Sootblower,"Acoustic baffle panels 7 & 8
Sootblower erosion between baffle panels",,6 other tubes,,,,,Economiser_adj_Baffle,,,Forced,17/04/2002 23:53,21/04/2002 10:42,,,32.44,,,"$862,674",,,2.3 / 102
LY3_2002-03-14_RH,LY,LY3,14/03/2002,,1,1,RH,RH2,Lower Bank,C/R F,C/R,,E66,T04,,,Rupture,Erosion,Erosion: Sootblower,"Sootblower operating at high pressure
Sootblower operating at high presure",,SH1 ,,,,,RH2_SB_Lane_LB,,,Forced,15/03/2002 20:09,18/03/2002 13:37,,,36.22,,,"$681,944",,,
LY2_2002-02-20_Evap,LY,LY2,20/02/2002,,1,1,Evap,WW,,,Corner door,,,,,,Quality,Creep rupture,Creep: Short term — Starvation/Blockage,Corner Inspection door,,,,,,,WW_Furn_Corner_Insp_doors_membrane_term,,,Maintenance,,,,,,,,,,,
LY1_2002-01-25_Evap,LY,LY1,25/01/2002,,1,1,Evap,WW: RHS (E),Buckstay offset,,Offset: Buckstay,,,T065,,,Crack,Cracking: Fatigue/Creep/SCC/Corr-fat/etc,Cracking: Thermal-fatigue,Crack at buckstay offset? Tube 65 RH Wall,,,,,,,WW_SlopingWall_Buckstay_offset_Membrane_Term,,2/01/2002,Maintenance,,,,,,,,,,,
LY2_2002-01-23_Evap,LY,LY2,23/01/2002,,1,1,Evap,WW,,,Corner door,,,,,,Quality,Creep rupture,Creep: Short term — Starvation/Blockage,,,,,,,,WW_Furn_Corner_Insp_doors_membrane_term,,,Maintenance,,,,,,,,,,,
LY2_2001-11-26_Evap,LY,LY2,26/11/2001,,1,1,Evap,WW,,,Corner door,,,T295,,,Quality,Creep rupture,Creep: Short term — Starvation/Blockage,,,,,,,,WW_Furn_Corner_Insp_doors_membrane_term,,,,,,,,,,,,,,
LY2_2001-11-14_Evap,LY,LY2,14/11/2001,,1,1,Evap,WW,Sloping,,Scallop plate,,,T296,,,Crack,Cracking: Fatigue/Creep/SCC/Corr-fat/etc,Cracking: Thermal-fatigue,Cracks from Scallop Plate,,T295 replaced,,,,,WW_SlopingWall_Scallop_plates,,,,,,,,,,,,,,
LY4_2001-10-20_SH,LY,LY4,20/10/2001,,1,1,SH,SH1,Convection Bank,C/R F,Transition,,E31,,,,Crack,Cracking: Fatigue/Creep/SCC/Corr-fat/etc,Cracking: Thermal-fatigue,Crack @ membrane termination,,,,,,,SH1_CarrierTransitionToConvBank,,,,,,,,,,,,,,
LY4_2001-10-10_Evap,LY,LY4,10/10/2001,,1,1,Evap,WW,,,Burner mouth,,,,,,Quality,Quality,Unknown: ?,,,,,,,,WW_Furn_Main_burner_Mouth_tubes_Membrane_term,,,,,,,,,,,,,,
LY2_2001-05-14_SH,LY,LY2,14/05/2001,,1,1,SH,SH4,Lower Bank,C/R F,C/R,,E16,?,,,Rupture,Erosion,Erosion: Sootblower,,,,,,,,SH4_CR,,,Forced,14/05/2001 10:16,17/05/2001 10:22,,,36.52,,,"$751,042",,,
LY1_2001-04-28_SH,LY,LY1,28/04/2001,,1,1,SH,SH3,Lower Bank,C/R F,C/R,,E37,T06,,,Rupture,Erosion,Erosion: Sootblower,,,,,,,,SH3_SB_Lane_LB,,,Forced,28/04/2001 18:42,2/05/2001 19:04,,,69.11,,,"$1,003,819",,,
LY2_2001-01-17_Evap,LY,LY2,17/01/2001,,1,1,Evap,WW: LHS (W),Header: Inlet,Headers 10-11,Memb. Term.,,?,?,,,Crack,Cracking: Fatigue/Creep/SCC/Corr-fat/etc,Cracking: Thermal-fatigue,Between Waterwall Inlet Headers 10 & 11,,,,,,,WW_SlopingWall_Inlet_Header_Membrane_Term,,,,,,,,,,,,,,4.1 / 7
LY1_2000-11-02_SH,LY,LY1,2/11/2000,,1,1,SH,SH1,Convection Bank,C/R F,Transition,,E31,T05,,,Crack,Cracking: Fatigue/Creep/SCC/Corr-fat/etc,Cracking: Thermal-fatigue,& tube 6,,,,,,,SH1_CarrierTransitionToConvBank,,,,,,,,,,,,,,
LY2_2000-10-16_Evap,LY,LY2,16/10/2000,,1,1,Evap,WW: RHS (E),,Floor 16,Offset,SB 1606,,?,,,Crack,Cracking: Fatigue/Creep/SCC/Corr-fat/etc,Cracking: Thermal-fatigue,,,,,,,,WW_SB_Offsets,,,,,,,,,,,,,,
LY4_2000-08-06_SH,LY,LY4,6/08/2000,,1,1,SH,SH2,Lower Bank,SBL A-B,Acoustic baffle,,E034,T03,,,Rupture,Erosion,Erosion: Sootblower,"Primary not clearly stated in report, but acoustic baffle is between E34 & E35, E34 was damaged T03 and/or T04 at SBL A-B, whilst E32 & E33 had bigger temporary replacements made (likely larger secondary leaks). Sdm
Cut outs in el 32-34. Not certain primary failure was 34, but seems likely. sdm Feb-2011.",,,,,,,SH2_adj_Baffle,,,Forced,6/08/2000 11:28,9/08/2000 12:34,,,37.46,,,"$761,458",,,
LY2_2000-07-07_SH,LY,LY2,7/07/2000,,1,1,SH,SH1,Convection Bank,C/R F,Transition,,E33,T05,,,Crack,Cracking: Fatigue/Creep/SCC/Corr-fat/etc,Cracking: Thermal-fatigue,,,,,,,,SH1_CarrierTransitionToConvBank,,,,,,,,,,,,,,
LY3_2000-06-25_SH,LY,LY3,25/06/2000,,1,1,SH,SH4,Upper bank,Adj DMW,Straight,,E26,T02,,,Rupture,Creep rupture,Creep: Short term — Starvation/Blockage,Blockage at inlet stub. Failure adj DMW. Tube capped at headers.,,,,,,,SH4_ShortTermCreep,,,Forced,25/06/2000 19:43,28/06/2000 13:36,,,33.94,,,"$686,285",,,
LY4_2000-05-27_Evap,LY,LY4,27/05/2000,,1,1,Evap,WW,Sloping,,Scallop plate,,,?,,,Crack,Cracking: Fatigue/Creep/SCC/Corr-fat/etc,Cracking: Thermal-fatigue,Scallop Plate,,,,,,,WW_SlopingWall_Scallop_plates,,,,,,,,,,,,,,
LY2_2000-04-02_SH,LY,LY2,2/04/2000,,1,1,SH,SH4,Header: Inlet,,Stub,,?,?,,,Rupture,Creep rupture,Creep: Short term — Starvation/Blockage,,,,,,,,SH4_ShortTermCreep,,,,,,,,,,,,,,
LY4_2000-01-25_SH,LY,LY4,25/01/2000,,1,1,SH,SH4,Lower Bank,,Straight,,E17,T09,,,Rupture,Erosion,Erosion: Sootblower,Probably el 17 or 19,,,,,,,SH4_CR,,,Forced,25/01/2000 1:08,27/01/2000 19:33,,,34.07,,,"$691,840",,,
LY3_1999-12-28_SH,LY,LY3,28/12/1999,,1,1,SH,SH2,Lower Bank,SBL E-F,Straight,,E075,T03,,,Rupture,Erosion,Erosion: Sootblower,"Cut outs of 75.3, 75.4, 76.4. Not sure which was primary failure.",,,,,,,SH2_SB_Lane_LB,,,,,,,,,,,,,,
LY2_1999-06-07_SH,LY,LY2,7/06/1999,,1,1,SH,SH2,Lower Bank,Bif: Outlet,Tail,,Tail 01,T03,,,Rupture,Erosion,Erosion: Fly-ash,"Bottom outlet tail in corner.
Leak during Runup",,,,,,,SH2_Tail_outlet_bif,,,,,,,,,,,,,,
LY2_1999-02-06_Evap,LY,LY2,6/02/1999,,1,1,Evap,?,Header: Inlet,Headers 04-05,Memb. Term.,,,?,,,Crack,Cracking: Fatigue/Creep/SCC/Corr-fat/etc,Cracking: Thermal-fatigue,Between header panels from headers 4 & 5,,,,,,,WW_SlopingWall_Inlet_Header_Membrane_Term,,,,,,,,,,,,,,
LY2_1999-01-05_Econ,LY,LY2,5/01/1999,,1,1,Econ,Middle bank,,SBL A-B,Sootblower: Stuck-in,,E073,T16,,,Rupture,Erosion,Erosion: Sootblower,"Sootblower 1810 stuck-in
S/b 1810 was stuck in boiler for days",,,,,,,Econ_SB_Lane_MB_18.5floor,,,,,,,,,,,,,,
LY3_1998-11-11_RH,LY,LY3,11/11/1998,,1,1,RH,RH2,Upper Bank,,Supprt lug,,,?,,,,Erosion,Erosion: Rubs/fretting,Carrier Tube support lug failure. Possibly associated with strong sootblowers lifting tubes and high temps leading to wastage of lug. 7-off circuits L1-U8 capped but since reinstated? Now have Gemini nozzles.,,,,,,,RH2_CR,,,,,,,,,,,,,,
LY4_1998-01-25_SH,LY,LY4,25/01/1998,,1,1,SH,SH3,Lower Bank,Bif: Outlet,Bif,,?,?,,,Rupture,Creep rupture,Creep: Short term — Starvation/Blockage,"E18 or E19 given mods made on file, but not sure of primary
Spray nozzle adrift & blockage",,,,,,,SH3_outlet_bifs,,,,,,,,,,,,,,
LY2_1997-12-28_Evap,LY,LY2,28/12/1997,23:16,1,1,Evap,,,M04,Offset: SB,,,?,,,Erosion,Erosion,Unknown: ?,,,,,,,,WW_Furn_Waterblower_offset_vertical_walls,,,,,,,,,,,,,,
LY4_1997-12-07_SH,LY,LY4,7/12/1997,,1,1,SH,SH1,Convection Bank,C/R F,Transition,,E08,T05,,,Crack,Cracking: Fatigue/Creep/SCC/Corr-fat/etc,Cracking: Thermal-fatigue,"SH1 tube leak repairs,scallop plate repairs and inspections",,,,,,,SH1_CarrierTransitionToConvBank,,,,,,,,,,,,,,
LY2_1997-11-03_Evap,LY,LY2,3/11/1997,,1,1,Evap,Hopper,Vertical wall,,Hopper?,,,,,,Quality,Quality,Quality: Welding,Hopper Vert wall,,,,,,,WW_AshHopper_Nose_Throat_tubes,,,,,,,,,,,,,,
LY2_1997-08-13_SH,LY,LY2,13/08/1997,,1,1,SH,SH1,Header: Outlet,Stub: Outlet,Header stub,,?,?,,,Crack,Cracking: Fatigue/Creep/SCC/Corr-fat/etc,Cracking: ?,,,,,,,,SH1_Outlet_Header_Stub,,,,,,,,,,,,,,
LY4_1997-07-22_SH,LY,LY4,22/07/1997,,1,1,SH,SH1,Convection Bank,C/R F,Transition,,E08,T06,,,Crack,Cracking: Fatigue/Creep/SCC/Corr-fat/etc,Cracking: Thermal-fatigue,,,,,,,,SH1_CarrierTransitionToConvBank,,,,,,,,,,,,,,
LY1_1997-05-24_Evap,LY,LY1,24/05/1997,,1,1,Evap,WW: Front,,Floor 10,Offset,WB 1005,,T261,,,Quality,Creep rupture,Creep: Short term — Starvation/Blockage,,,,,,,,WW_SlopingWall_WaterBlower_offsets,,,,,,,,,,,,,,
LY1_1997-02-12_Evap,LY,LY1,12/02/1997,,1,1,Evap,Hopper,Vertical wall,,Hopper?,,,?,,,Defective weld,Quality,Quality: Welding,@ Hopper Vertical Wall,,,,,,,WW_AshHopper_Nose_Throat_tubes,,,,,,,,,,,,,,
LY2_1997-01-31_SH,LY,LY2,31/01/1997,,1,1,SH,SH1,Header: Inlet,,Collar,,E39,T02,,,Crack,Unknown,Unknown: ?,Leak external to boiler in roof at support collar,,,,,,,,,,,,,,,,,,,,,
LY2_1997-01-11_Evap,LY,LY2,11/01/1997,,1,1,Evap,WW: Rear,Sloping,Knuckle,Scallop plate,,,T296,,,Crack,Cracking: Fatigue/Creep/SCC/Corr-fat/etc,Cracking: Thermal-fatigue,Cracked scallop plate,,Rear 295 & Front 297 ,,,,,WW_SlopingWall_Scallop_plates,,,,,,,,,,,,,,
LY2_1997-01-01_Evap,LY,LY2,1/01/1997,,1,1,Evap,WW: Front,Sloping,,Scallop plate,,,T296,,,Crack,Cracking: Fatigue/Creep/SCC/Corr-fat/etc,Cracking: Thermal-fatigue,Scallop plates repair & leak at s/e corner.,,Right wall T2 & T3,,,,,WW_SlopingWall_Scallop_plates,,,,,,,,,,,,,,
LY4_1996-11-22_Econ,LY,LY4,22/11/1996,,1,1,Econ,Upper bank,,?,?,,E075,T10,,,Rupture,Erosion,Erosion: Sootblower,Spool piece between 75.7 @ C-D Upper Bank to 75.1 @ C/R F Middle bank,,,,,,,Econ_SB_Lane_UB,,,,,,,,,,,,,,
LY1_1996-11-15_Evap,LY,LY1,15/11/1996,,1,1,Evap,Hopper,Vertical wall,,Hopper?,,,T212,,,Defective weld,Quality,Quality: Welding,"Leak @ 3rd floor, scallop plat area.",,,,,,,WW_AshHopper_Nose_Throat_tubes,,,,,,,,,,,,,,
LY4_1996-11-02_Evap,LY,LY4,2/11/1996,,1,1,Evap,WW,Sloping,Sloping wall top,Bend,,,T296,,,Crack,Cracking: Fatigue/Creep/SCC/Corr-fat/etc,Cracking: Thermal-fatigue,Leak where sloping wall meets vertical,,,,,,,WW_SlopingWall_Upper_Bend,,,,,,,,,,,,,,
LY3_1996-10-09_Evap,LY,LY3,9/10/1996,,1,1,Evap,Hopper,Vertical wall,,Hopper?,,,T296,,,Defective weld,Quality,Quality: Welding,,,,,,,,WW_AshHopper_Nose_Throat_tubes,,,,,,,,,,,,,,
LY3_1996-10-09_Evap_b,LY,LY3,9/10/1996,,1,1,Evap,WW: RHS (E),,Floor 16,Offset: SB,SB 1609,,,,,Crack,Cracking: Fatigue/Creep/SCC/Corr-fat/etc,Cracking: Thermal-fatigue,,,,,,,,WW_SB_Offsets,,,,,,,,,,,,,,
LY4_1996-09-30_Evap,LY,LY4,30/09/1996,,1,1,Evap,Hopper,Vertical wall,,Fin attachment,,,T001,,,Crack,Cracking: Fatigue/Creep/SCC/Corr-fat/etc,Cracking: Thermal-fatigue,Leak at junction of vertical and sloping wall and scallop plate.,,15 tubes padwelded,,,,,WW_AshHopper_Nose_Throat_tubes,,,,30/09/1996 12:03,3/10/1996 15:46,,,,,,,,,
LY4_1996-09-05_SH,LY,LY4,5/09/1996,,1,1,SH,SH1,Convection Bank,C/R F,Transition,,E06,T05,,,Crack,Cracking: Fatigue/Creep/SCC/Corr-fat/etc,Cracking: Thermal-fatigue,,,6.6 holed,,,,,SH1_CarrierTransitionToConvBank,,,,,,,,,,,,,,
LY2_1996-08-29_SH,LY,LY2,29/08/1996,,1,1,SH,SH4,Header: Inlet,Stub: Inlet,Quality: Material,,E29,T08,,,Rupture,Quality,Quality: Material,"plain carbon steel
Wrong material",,,,,,,,,,Forced,,,,,,,,,,,
LY1_1996-08-02_SH,LY,LY1,2/08/1996,,1,1,SH,SH1,Convection Bank,C/R F,Transition,,E17,T05,,,Crack,Cracking: Fatigue/Creep/SCC/Corr-fat/etc,Cracking: Thermal-fatigue,,,17.6 holed,,,,,SH1_CarrierTransitionToConvBank,,,,,,,,,,,,,,
LY3_1996-06-21_Econ,LY,LY3,21/06/1996,,1,1,Econ,Lower bank,,?,?,,E071,T08,,,Rupture,Erosion,Erosion: Sootblower,"30 l / sec, feed pumps unable to do 450mws.",,,,,,,Econ_SB_Lane_LB,,,,,,,,,,,,,,
LY3_1996-04-04_Evap,LY,LY3,4/04/1996,,1,1,Evap,WW: RHS (E),,Burner Mouth 7,Burner mouth,,,T065,,,Crack,Cracking: Fatigue/Creep/SCC/Corr-fat/etc,Cracking: Thermal-fatigue,"Repairs to tube, 6 mtrs at burner 7, blr clean completed",,,,,,,WW_Furn_Main_burner_Mouth_tubes_Membrane_term,,,,,,,,,,,,,,
LY1_1996-03-03_SH,LY,LY1,3/03/1996,,1,1,SH,SH1,Header: Outlet,,Stub,,E18,T03,,,Crack,Cracking: Fatigue/Creep/SCC/Corr-fat/etc,Cracking: Thermal-fatigue,,,,,,,,SH1_Outlet_Header_Stub,,,,,,,,,,,,,,
LY2_1996-01-24_Evap,LY,LY2,24/01/1996,,1,1,Evap,WW: Throat,Front,From bend = 0.5m,Straight,,,T135,,,,Misc,Misc: Mechanical damage,Leak approx 0.5 m from bend,,,,,,,WW_AshHopper_Nose_Throat_tubes,,,,,,,,,,,,,,
LY3_1995-10-16_SH,LY,LY3,16/10/1995,,1,1,SH,SH3,Lower Bank,?,Foreign object,,E18,T10,,,,Creep rupture,Creep: Short term — Starvation/Blockage,"El at mid header. Assume foreign object at inlet. Sdm 20-Non-2019
Spray nozzle from SH2 outlet came adrift.",,,,,,,SH3_ShortTermCreep,,,,,,,,,,,,,,
LY1_1995-10-01_SH,LY,LY1,1/10/1995,,1,1,SH,SH1,Convection Bank,C/R F,Transition,,E21,T05,,,Crack,Cracking: Fatigue/Creep/SCC/Corr-fat/etc,Cracking: Thermal-fatigue,,,,,,,,SH1_CarrierTransitionToConvBank,,,,,,,,,,,,,,
LY3_1995-08-26_RH,LY,LY3,26/08/1995,,1,1,RH,RH2,Upper Bank,,Adj wall,,E74,T08,,,Rupture,Erosion,Erosion: Sootblower,,,,,,,,RH2_SB_Lane_UB,,,,,,,,,,,,,,
LY4_1995-07-09_RH,LY,LY4,9/07/1995,,1,1,RH,RH1,Lower Bank,"Front wall, bend intrados",Bend,,E070,T16,,,,Erosion,Erosion: Fly-ash,"RH1 & SH2 tube leaks. 30 ltr/sec, 9 leaks",,,,,,,RH1_Bend_LB_FrontWall,,,,,,,,,,,,,,
LY3_1995-06-02_Evap,LY,LY3,2/06/1995,,1,1,Evap,WW: Front,Sloping,Floor 02,Offset,SB 0205,,T055,,,Crack,Cracking: Fatigue/Creep/SCC/Corr-fat/etc,Cracking: Thermal-fatigue,Offset tube no 2,,,,,,,WW_SlopingWall_WaterBlower_offsets,,,,,,,,,,,,,,
LY4_1995-04-16_Evap,LY,LY4,16/04/1995,,1,1,Evap,WW: Rear,Sloping,Floor 02,Offset,SB 0207,,T138,,,,Erosion,Erosion: Sootblower,Offset tube no 1,,LHS straight tube,,,,,WW_SlopingWall_WaterBlower_offsets,,,,,,,,,,,,,,
LY1_1995-04-13_SH,LY,LY1,13/04/1995,,1,1,SH,SH1,Convection Bank,C/R F,Transition,,E18,T05,,,Crack,Cracking: Fatigue/Creep/SCC/Corr-fat/etc,Cracking: Thermal-fatigue,,,18.6,,,,,SH1_CarrierTransitionToConvBank,,,,,,,,,,,,,,
LY1_1995-03-31_Evap,LY,LY1,31/03/1995,,1,1,Evap,WW: Rear,Sloping,Floor 02,Offset,SB 0207,,T138,,,,Erosion,Erosion: Sootblower,Offset tube no 1,,RHS straight tube,,,,,WW_SlopingWall_WaterBlower_offsets,,,,,,,,,,,,,,
LY1_1995-03-10_RH,LY,LY1,10/03/1995,,1,1,RH,RH1,Upper Bank,,Tail,,Tail 01,T08,,,Rupture,Erosion,Erosion: Fly-ash,,,3 x w/w tubes,,,,,RH1_Tail_Bif_Inlet,,,,,,,,,,,,,,
LY1_1995-02-15_Evap,LY,LY1,15/02/1995,,1,1,Evap,WW: Front,,Floor 11,Straight,WB 1102,,T158,,,Rupture,Creep rupture,Creep: Short term — Starvation/Blockage,,,Leak at 11th floor too,,,,,WW_Furn_Waterblower_offset_vertical_walls,,,,,,,,,,,,,,
LY1_1995-01-24_Evap,LY,LY1,24/01/1995,,1,1,Evap,WW,Sloping,Floor 02,Offset,SB 0204,,T159,,,,Misc,Misc: Mechanical damage,Originally identified as tube 139??,,,,,,,WW_SlopingWall_WaterBlower_offsets,,,,,,,,,,,,,,
LY3_1994-09-16_Evap,LY,LY3,16/09/1994,,1,1,Evap,?,,Burner,Burner: Mouth,,,T064,,,Crack,Cracking: Fatigue/Creep/SCC/Corr-fat/etc,Cracking: Thermal-fatigue,Repairs to s/b offset 805 tube leak and burner mouth leak,,,,,,,WW_Furn_Main_burner_Mouth_tubes_Membrane_term,,,,,,,,,,,,,,
LY1_1994-09-01_SH,LY,LY1,1/09/1994,,1,1,SH,SH1,Convection Bank,C/R F,Transition,,E16,T05,,,Crack,Cracking: Fatigue/Creep/SCC/Corr-fat/etc,Cracking: Thermal-fatigue,"SH1 Element 15, 16, 17, 18 + waterwall tubes",,19 tubes + 18 P/W,,,,,SH1_CarrierTransitionToConvBank,,,,,,,,,,,,,,
LY4_1994-08-12_SH,LY,LY4,12/08/1994,,1,1,SH,SH2,Upper Bank,C/R F,Support lug,,?,?,,,Attrition,Erosion,Erosion: Rubs/fretting,Tube to lug attrition,,,,,,,SH2_CR_F_UB,,,,,,,,,,,,,,
LY1_1994-08-03_Evap,LY,LY1,3/08/1994,,1,1,Evap,WW: Rear,Sloping,Floor 02,Offset,SB 0207,,T138,,,Rupture,Erosion,Erosion: Sootblower,Offset tube no 1,,RHS straight tube,,,,,WW_SlopingWall_WaterBlower_offsets,,,,5/08/1994 20:00,7/08/1994 22:00,,,,,,,,,
LY1_1994-07-22_Evap,LY,LY1,22/07/1994,,1,1,Evap,WW: RHS (E),,Floor 05,Offset,SB 0503,,T024,,,Rupture,Erosion,Erosion: Sootblower,3 tubes in total replaced using window welds,,RHS straight tube PW,,,,,WW_Furn_Waterblower_offset_vertical_walls,,,,,,,,,,,,,,
LY3_1994-06-24_Econ,LY,LY3,24/06/1994,,1,1,Econ,Lower bank,,SBL A-B,?,,E127,T01,,,Rupture,Erosion,Erosion: Sootblower,Reported that sb 1810 had been stuck in.,,,,,,,Econ_SB_Lane_LB,,,,,,,,,,,,,,
LY3_1994-05-13_Evap,LY,LY3,13/05/1994,,1,1,Evap,WW: Rear,,Floor 03,Offset,SB 0308,,T273,,,,Misc,Misc: Mechanical damage,Offset tube no 1,,,,,,,WW_Furn_Waterblower_offset_vertical_walls,,,,,,,,,,,,,,
LY3_1994-04-13_Evap,LY,LY3,13/04/1994,,1,1,Evap,WW: LHS (W),,Floor 07,Offset,SB 0708,,T162,,,,Misc,Misc: Mechanical damage,Offset tube no 1,,,,,,,WW_Furn_Waterblower_offset_vertical_walls,,,,,,,,,,,,,,
LY1_1994-03-19_Evap,LY,LY1,19/03/1994,,1,1,Evap,WW: Rear,,Floor 09,Straight,SB 0914,,T116,,,Rupture,Erosion,Erosion: Sootblower,,,,,,,,WW_Furn_Waterblower_offset_vertical_walls,,,,,,,,,,,,,,
LY2_1994-03-01_Econ,LY,LY2,1/03/1994,,1,1,Econ,Middle bank,,Vertical leg,Weld: Butt,,E111,T09,,,Defective weld,Quality,Quality: Welding,Weld defect on vertical leg of tube.,,"111.9, 112.10, 113.10",,,,,Econ_butt_welds,,,Forced,,,,,,,,,,,
LY4_1994-01-14_RH,LY,LY4,14/01/1994,,1,1,RH,RH2,Upper Bank,SBL A-B,Adj wall,,E01,T08,,,Pitting,Erosion,Erosion: Sootblower,2.8 also failed to same mechanism,,,,,,,RH2_SB_Lane_UB,,,Forced,14/01/1994 11:01,15/01/1994 14:07,,,14.21,,,,,,
LY4_1993-11-07_SH,LY,LY4,7/11/1993,,1,1,SH,SH2,Upper Bank,SBL E-F,Acoustic baffle,,E034,T09,,,Rupture,Erosion,Erosion: Sootblower,Bottom of top bank,,,,,,,SH2_adj_Baffle,,,,,,,,,,,,,,
LY3_1993-10-26_SH,LY,LY3,26/10/1993,,1,1,SH,SH3,Lower Bank,Bif: Outlet,Bif,,E55,T02,,,Rupture,Creep rupture,Creep: Short term — Starvation/Blockage,Spray nozzel adrift,,,,,,,SH3_outlet_bifs,,,,,,,,,,,,,,
LY2_1993-10-14_Econ,LY,LY2,14/10/1993,,1,1,Econ,Header: Inlet,,Stub: Inlet,Stub fin,,E059,T01,,,Crack,Cracking: Fatigue/Creep/SCC/Corr-fat/etc,Cracking: Thermal-fatigue,Econ inlet hdr crack repair,,,,,,,,,,,,,,,,,,,,,
LY3_1993-09-29_SH,LY,LY3,29/09/1993,,1,1,SH,SH2,Lower Bank,?,Acoustic baffle,,E115,T01,,,Rupture,Erosion,Erosion: Sootblower,Secondary damage to other s/h and r/h tubing approx 30 welds,,,,,,,SH2_adj_Baffle,,,,,,,,,,,,,,
LY4_1993-08-15_Evap,LY,LY4,15/08/1993,,1,1,Evap,WW,WW RHS (E),Floor 17,Offset,SB 1702,,?,,,,Unknown,Unknown: ?,"Repairs to sb offset, 1702, 1704 plus secondary damage",,,,,,,WW_SB_Offsets,,,,,,,,,,,,,,
LY3_1993-07-06_Evap,LY,LY3,6/07/1993,,1,1,Evap,WW: LHS (W),,Floor 06,Offset,SB 0607,,T036,,,,Misc,Misc: Mechanical damage,Offset tube no 1,,,,,,,WW_Furn_Waterblower_offset_vertical_walls,,,,,,,,,,,,,,
LY3_1993-07-03_Evap,LY,LY3,3/07/1993,,1,1,Evap,WW: Rear,Sloping,Floor 02,Offset,SB 0207,,T138,,,Rupture,Erosion,Erosion: Sootblower,Offset tube no 1,,,,,,,WW_SlopingWall_WaterBlower_offsets,,,,,,,,,,,,,,
LY1_1993-04-07_Evap,LY,LY1,7/04/1993,,1,1,Evap,WW: Rear,,Floor 07,Offset,SB 0712,,T273,,,Rupture,Erosion,Erosion: Sootblower,,,Tube 274,,,,,WW_Furn_Waterblower_offset_vertical_walls,,,,,,,,,,,,,,
LY1_1992-08-27_SH,LY,LY1,27/08/1992,,1,1,SH,SH3,Lower Bank,?,Foreign object,,E18,T15,,,Rupture,Creep rupture,Creep: Short term — Starvation/Blockage,"El at mid header. Assume foreign object at inlet. Sdm 20-Non-2019
SH3 outlet bifurcation tube leak",,,,,,,SH3_SB_Lane_LB,,,,,,,,,,,,,,
LY2_1992-08-11_RH,LY,LY2,11/08/1992,,1,1,RH,RH1,Upper Bank,,Tail,,Tail 03,T08,,,Rupture,Erosion,Erosion: Fly-ash,,,,,,,,RH1_Tail_Bif_Inlet,,,Forced,,,,,,,,,,,
LY3_1992-07-21_Evap,LY,LY3,21/07/1992,,1,1,Evap,WW,,?,?,,,?,,,,Unknown,Unknown: ?,,,,,,,,,,,,,,,,,,,,,,
LY3_1992-07-10_Evap,LY,LY3,10/07/1992,,1,1,Evap,WW: LHS (W),,Floor 09,Offset,SB 0910,,?,,,,Unknown,Unknown: ?,,,,,,,,WW_Furn_Waterblower_offset_vertical_walls,,,,,,,,,,,,,,
LY1_1992-07-10_Evap,LY,LY1,10/07/1992,,1,1,Evap,WW: LHS (W),,Floor 09,Offset,SB 0910,,T113,,,Rupture,Erosion,Erosion: Sootblower,Offset tube no 1,,,,,,,WW_Furn_Waterblower_offset_vertical_walls,,,,,,,,,,,,,,
LY2_1992-06-10_Evap,LY,LY2,10/06/1992,,1,1,Evap,WW: Rear,,Floor 08,Offset,SB 0814,,T112,,,Rupture,Erosion,Erosion: Sootblower,Offset tube no 1,,,,,,,WW_Furn_Waterblower_offset_vertical_walls,,,,,,,,,,,,,,
LY1_1992-06-01_RH,LY,LY1,1/06/1992,,1,1,RH,RH1,Upper Bank,,Tail,,Tail 02,T08,,,Rupture,Erosion,Erosion: Fly-ash,SH3 O/L bif repairs & repair at RH11 Inlet from outside erosion.,,,,,,,RH1_Tail_Bif_Inlet,,,,,,,,,,,,,,
LY3_1992-04-13_SH,LY,LY3,13/04/1992,,1,1,SH,SH3,Lower Bank,Bif: Outlet,Bif,,?,?,,,,Unknown,Unknown: ?,,,,,,,,SH3_outlet_bifs,,,,,,,,,,,,,,
LY3_1992-01-02_Evap,LY,LY3,2/01/1992,,1,1,Evap,WW: Rear,Sloping,WW RHS (E) T259,Scallop plate,,,T296,,,Crack,Unknown,Unknown: ?,,,,,,,,WW_SlopingWall_Sloping_Walls,,,,,,,,,,,,,,
LY3_1991-12-18_Evap,LY,LY3,18/12/1991,,1,1,Evap,WW: LHS (W),,Floor 03,Offset,SB 0305,,T036,,,Mechanical damage,Misc,Misc: Mechanical damage,Offset tube no 1,,,,,,,WW_Furn_Waterblower_offset_vertical_walls,,,,,,,,,,,,,,
LY1_1991-10-27_Evap,LY,LY1,27/10/1991,,1,1,Evap,WW: LHS (W),,Floor 08,Offset,SB 0809,,T039,,,Rupture,Erosion,Erosion: Sootblower,Offset tube no 1,,4 straight tubes,,,,,WW_Furn_Waterblower_offset_vertical_walls,,,,,,,,,,,,,,
LY1_1991-08-30_SH,LY,LY1,30/08/1991,,1,1,SH,SH3,Lower Bank,,Bif,,E56,T01,,,Rupture,Creep rupture,Creep: Short term — Starvation/Blockage,assume bif,,,,,,,SH3_ShortTermCreep,,,,,,,,,,,,,,
LY2_1991-04-03_Econ,LY,LY2,3/04/1991,,1,1,Econ,Header: Inlet,,Stub: Inlet,Stub,,E004,T01,,,Rupture,Corrosion - pitting/wastage,Corrosion: Bore-side — FAC,,,,,,,,,,,,,,,,,,,,,,
LY1_1991-03-23_Evap,LY,LY1,23/03/1991,,1,1,Evap,WW: LHS (W),,Floor 03,Offset,SB 0305,,T035,,,Rupture,Erosion,Erosion: Sootblower,Offset tube no 2,,,,,,,WW_Furn_Waterblower_offset_vertical_walls,,,,,,,,,,,,,,
LY3_1990-04-11_Evap,LY,LY3,11/04/1990,,1,1,Evap,WW: LHS (W),,Floor 10,Offset,SB 1010,,T114,,,Rupture,Erosion,Erosion: Sootblower,Offset tube no 2,,,,,,,WW_Furn_Waterblower_offset_vertical_walls,,,,,,,,,,,,,,
LY3_1989-09-24_SH,LY,LY3,24/09/1989,,1,1,SH,SH3,Lower Bank,Bif: Outlet,Bif,,E19,T02,,,Overheating,Creep rupture,Creep: Short term — Starvation/Blockage,,,,,,,,SH3_outlet_bifs,,,,,,,,,,,,,,
LY2_1989-08-05_SH,LY,LY2,5/08/1989,,1,1,SH,SH3,Lower Bank,,Bif,,E56,T10,,,Rupture,Creep rupture,Creep: Short term — Starvation/Blockage,"assume bif
56.9 & 56.10 entire elements removed.",,,,,,,SH3_ShortTermCreep,,,Forced,,,,,,,,,,,
LY2_1989-06-21_SH,LY,LY2,21/06/1989,,1,1,SH,SH3,Lower Bank,Bif: Outlet,Bif,,E56,T01,,,Rupture,Creep rupture,Creep: Short term — Starvation/Blockage,,,Bif 55.1 & 55.2,,,,,SH3_outlet_bifs,,,,,,,,,,,,,,
LY1_1988-03-16_Econ,LY,LY1,16/03/1988,,1,1,Econ,Header: Inlet,,Stub: Inlet,Stub,,?,?,,,Crack,Unknown,Unknown: ?,,,,,,,,,,,,,,,,,,,,,,
LY4_1988-03-06_SH,LY,LY4,6/03/1988,,1,1,SH,SH3,Lower Bank,Bif: Outlet,Bif,,?,?,,,,Unknown,Unknown: ?,,,,,,,,SH3_outlet_bifs,,,,,,,,,,,,,,
LY2_1987-07-22_SH,LY,LY2,22/07/1987,,1,1,SH,SH1,Header: Outlet,,Stub,,E19,T03,,,Crack,Cracking: Fatigue/Creep/SCC/Corr-fat/etc,Cracking: Thermal-fatigue,,,,,,,,SH1_Outlet_Header_Stub,,,,,,,,,,,,,,
